Repository: alice-ch/mini-projet-info-mig

# mini-projet-info-mig

o : fait 
x : à faire

On importer la dataframe :
On fusionner les dataframes en faisant attention à la numérotation et à rajouter les colonnes manquantes :
On virer les colonnes bizarres :
    -
    -
    -
    -
    -
    -
    -

On garde les colones : 
    - de compo :
    - de module d'Young à température ambiante :
    - de densité à température ambiante :
    .
    .
    .

On "normalise" la dataframe : 
    Nan -> 0 : o
    * -> 0 : o
    object to float : o

On regarde le nb d'éléments de la dataframe : 

On vire les doublons 
    - les duplicats parfaits avec drop.duplicates : o

File: CompoY.csv
 SiO2 Na2O Al2O3 B2O3 CaO MgO K2O Li2O PbO BaO ZnO
1950 67.0 17.5 0.0 0.0 6.0 0.0 0.0 0.0 0.0 0.0 0.0
1951 30.0 7.0 0.0 0.0 5.75 0.0 0.0 0.0 0.0 11.5 0.0
1952 30.0 0.0 0.0 0.0 0.0 0.0 0.0 0.0 0.0 15.0 0.0
1953 71.0 11.0 1.0 0.0 0.0 0.0 0.0 1.0 0.0 0.0 0.0
2495 2.58 0.0 0.0 0.0 47.16 0.0 0.0 0.0 0.0 0.0 0.0
2570 94.25 0.0 0.0 0.0 0.0 0.0 0.0 0.0 0.0 0.0 0.0
2576 60.0 30.0 0.0 0.0 0.0 0.0 10.0 0.0 0.0 0.0 0.0
2579 70.0 25.0 0.0 0.0 0.0 0.0 5.0 0.0 0.0 0.0 0.0
2580 70.0 20.0 0.0 0.0 0.0 0.0 10.0 0.0 0.0 0.0 0.0
2582 70.0 10.0 0.0 0.0 0.0 0.0 20.0 0.0 0.0 0.0 0.0
2583 70.0 5.0 0.0 0.0 0.0 0.0 25.0 0.0 0.0 0.0 0.0
2584 80.0 15.0 0.0 0.0 0.0 0.0 5.0 0.0 0.0 0.0 0.0
2586 80.0 5.0 0.0 0.0 0.0 0.0 15.0 0.0 0.0 0.0 0.0
2587 50.0 37.0 13.0 0.0 0.0 0.0 0.0 0.0 0.0 0.0 0.0
2588 70.0 16.0 0.0 14.0 0.0 0.0 0.0 0.0 0.0 0.0 0.0
2592 93.38 0.02 0.0 6.5 0.0 0.0 0.1 0.0 0.0 0.0 0.0
2706 55.0 0.0 22.7 0.0 0.0 0.0 0.0 0.0 0.0 0.0 0.0
2707 50.0 0.0 30.0 0.0 0.0 0.0 0.0 0.0 0.0 0.0 0.0
2710 42.0 0.0 22.7 0.0 0.0 0.0 0.0 0.0 0.0 0.0 0.0
2711 43.2 0.0 25.4 0.0 0.0 0.0 0.0 0.0 0.0 0.0 0.0
2712 42.0 0.0 22.7 0.0 0.0 0.0 0.0 0.0 0.0 0.0 0.0
2714 37.0 0.0 22.7 0.0 0.0 0.0 0.0 0.0 0.0 0.0 0.0
2715 35.0 0.0 30.0 0.0 0.0 0.0 0.0 0.0 0.0 0.0 0.0
2716 32.0 0.0 30.0 0.0 0.0 0.0 0.0 0.0 0.0 0.0 0.0
2717 30.0 0.0 30.0 0.0 0.0 0.0 0.0 0.0 0.0 0.0 0.0
2756 68.55 0.0 0.0 0.0 0.0 0.0 0.0 15.82 15.64 0.0 0.0
2761 65.67 0.0 0.2 0.0 0.0 16.27 0.0 17.86 0.0 0.0 0.0
2764 68.2 17.0 0.0 0.0 0.0 0.0 0.0 0.0 0.0 0.0 0.0
2766 66.23 16.98 0.1 0.0 0.0 0.0 0.0 0.0 0.0 0.0 16.68
2769 67.33 16.38 0.1 0.0 0.0 0.0 0.0 0.0 0.0 0.0 0.0
2777 70.5 17.5 0.0 0.0 12.0 0.0 0.0 0.0 0.0 0.0 0.0
2781 70.5 11.0 0.0 0.0 18.5 0.0 0.0 0.0 0.0 0.0 0.0
2791 74.7 9.5 0.0 0.0 15.8 0.0 0.0 0.0 0.0 0.0 0.0
2831 68.0 0.0 0.0 0.0 0.0 0.0 6.58 0.0 25.12 0.0 0.0
2832 66.6 0.0 0.0 0.0 0.0 0.0 5.28 0.0 27.82 0.0 0.0
2833 64.41 0.0 0.0 0.0 0.0 0.0 3.79 0.0 31.51 0.0 0.0
2834 61.52 0.0 0.0 0.0 0.0 0.0 2.89 0.0 35.29 0.0 0.0
2836 5.0 0.0 0.0 10.0 0.0 0.0 0.0 0.0 85.0 0.0 0.0
2839 5.0 0.0 0.0 25.0 0.0 0.0 0.0 0.0 70.0 0.0 0.0
2840 20.0 0.0 0.0 10.0 0.0 0.0 0.0 0.0 70.0 0.0 0.0
2841 18.0 0.0 0.0 23.0 0.0 0.0 0.0 0.0 0.0 0.0 59.0
2842 10.0 0.0 0.0 35.0 0.0 0.0 0.0 0.0 0.0 0.0 55.0
2844 50.0 0.0 7.5 0.0 0.0 0.0 0.0 0.0 0.0 0.0 0.0
2846 50.0 0.0 12.5 0.0 0.0 0.0 0.0 0.0 0.0 0.0 0.0
2849 55.0 0.0 7.5 0.0 0.0 0.0 0.0 0.0 0.0 0.0 0.0
2851 55.0 0.0 12.5 0.0 0.0 0.0 0.0 0.0 0.0 0.0 0.0
2853 60.0 0.0 22.6 0.0 17.4 0.0 0.0 0.0 0.0 0.0 0.0
2855 60.0 0.0 13.3 0.0 26.7 0.0 0.0 0.0 0.0 0.0 0.0
2857 47.5 0.0 17.5 0.0 0.0 35.0 0.0 0.0 0.0 0.0 0.0
2858 47.5 0.0 15.0 0.0 0.0 37.5 0.0 0.0 0.0 0.0 0.0
2859 47.5 0.0 12.5 0.0 0.0 40.0 0.0 0.0 0.0 0.0 0.0
2861 50.0 0.0 17.5 0.0 0.0 32.5 0.0 0.0 0.0 0.0 0.0
2862 50.0 0.0 15.0 0.0 0.0 35.0 0.0 0.0 0.0 0.0 0.0
2863 50.0 0.0 12.5 0.0 0.0 37.5 0.0 0.0 0.0 0.0 0.0
2865 55.0 0.0 20.0 0.0 0.0 25.0 0.0 0.0 0.0 0.0 0.0
2866 55.0 0.0 17.5 0.0 0.0 27.5 0.0 0.0 0.0 0.0 0.0
2867 55.0 0.0 15.0 0.0 0.0 30.0 0.0 0.0 0.0 0.0 0.0
2868 55.0 0.0 12.5 0.0 0.0 32.5 0.0 0.0 0.0 0.0 0.0
2911 60.0 17.4 22.6 0.0 0.0 0.0 0.0 0.0 0.0 0.0 0.0
2921 63.0 32.0 5.0 0.0 0.0 0.0 0.0 0.0 0.0 0.0 0.0
2941 41.67 25.0 0.0 33.33 0.0 0.0 0.0 0.0 0.0 0.0 0.0
3110 65.0 18.0 12.5 4.5 0.0 0.0 0.0 0.0 0.0 0.0 0.0
3167 70.5 18.5 0.0 0.0 11.0 0.0 0.0 0.0 0.0 0.0 0.0
3173 70.5 12.0 0.0 0.0 17.5 0.0 0.0 0.0 0.0 0.0 0.0
3179 74.7 15.8 0.0 0.0 9.5 0.0 0.0 0.0 0.0 0.0 0.0
3202 70.12 13.33 0.0 0.0 10.63 5.56 0.0 0.0 0.0 0.0 0.0
3486 82.7 17.3 0.0 0.0 0.0 0.0 0.0 0.0 0.0 0.0 0.0
3497 53.1 0.0 14.67 0.0 0.0 22.27 0.0 0.0 0.0 0.0 0.0
3498 51.0 0.0 14.55 0.0 0.0 22.08 0.0 0.0 0.0 0.0 0.0
3812 83.33 13.33 0.0 0.0 0.0 0.0 0.0 0.0 0.0 0.0 0.0
4223 10.03 0.0 0.0 0.0 42.61 0.0 0.0 0.0 0.0 0.0 0.0
4356 50.0 0.0 0.0 0.0 0.0 0.0 0.0 0.0 0.0 0.0 0.0
4357 45.0 0.0 0.0 0.0 0.0 0.0 0.0 0.0 0.0 0.0 0.0
4358 10.0 0.0 25.0 0.0 0.0 0.0 0.0 0.0 0.0 0.0 0.0
4359 60.0 0.0 30.0 0.0 0.0 0.0 0.0 0.0 0.0 0.0 0.0
4360 65.0 0.0 20.0 0.0 0.0 0.0 0.0 0.0 0.0 0.0 0.0
4361 60.0 0.0 25.0 0.0 0.0 0.0 0.0 0.0 0.0 0.0 0.0
4362 55.0 0.0 30.0 0.0 0.0 0.0 0.0 0.0 0.0 0.0 0.0
4363 55.0 0.0 25.0 0.0 0.0 0.0 0.0 0.0 0.0 0.0 0.0
4364 50.0 0.0 30.0 0.0 0.0 0.0 0.0 0.0 0.0 0.0 0.0
4600 76.24 13.31 0.68 0.0 9.44 0.0 0.33 0.0 0.0 0.0 0.0
4602 76.38 5.17 0.78 0.0 0.0 0.0 7.24 0.0 10.42 0.0 0.0
4603 56.13 0.5 8.82 7.54 19.83 7.12 0.06 0.0 0.0 0.0 0.0
4700 41.58 0.0 22.48 0.0 0.0 0.0 0.0 0.0 0.0 0.0 0.0
4703 77.1 11.6 0.6 0.0 0.0 0.0 0.0 2.2 0.0 0.0 0.0
6338 70.0 0.0 0.0 0.0 0.0 0.0 12.0 0.0 0.0 0.0 0.0
6342 65.6 0.0 0.2 0.0 0.0 0.0 0.0 17.9 16.3 0.0 0.0
6356 78.91 0.0 0.35 0.0 0.0 0.0 18.75 0.0 0.0 0.0 0.0
6357 66.7 0.0 0.2 0.0 16.85 0.0 16.25 0.0 0.0 0.0 0.0
7135 71.89 13.29 0.99 0.0 10.21 2.51 1.01 0.0 0.0 0.08 0.0
7136 74.99 9.84 4.72 6.45 2.06 0.0 0.68 0.0 0.0 1.26 0.0
7137 82.85 3.52 1.4 11.44 0.0 0.0 0.79 0.0 0.0 0.0 0.0
7138 95.3 0.0 0.0 4.38 0.0 0.0 0.32 0.0 0.0 0.0 0.0
7140 69.24 17.35 2.31 0.0 5.92 4.34 0.84 0.0 0.0 0.0 0.0
7141 72.27 0.41 2.26 17.41 0.0 0.0 5.72 1.93 0.0 0.0 0.0
7142 78.23 5.97 2.46 10.44 1.68 0.0 1.06 0.0 0.0 0.16 0.0
7146 76.27 7.72 3.36 0.0 0.0 0.0 6.03 1.37 0.0 5.22 0.0
7547 66.67 0.0 14.44 0.0 0.0 0.0 0.0 18.89 0.0 0.0 0.0
7623 15.38 0.0 0.0 7.69 0.0 0.0 76.92 0.0 0.0 0.0 0.0
7686 76.6 23.2 0.0 0.0 0.0 0.0 0.0 0.0 0.0 0.0 0.0
7687 76.6 22.6 0.0 0.0 0.0 0.0 0.0 0.0 0.0 0.0 0.0
8493 60.56 0.0 13.77 0.0 11.38 11.08 0.0 0.0 0.0 0.0 0.0
8494 49.52 0.0 17.02 0.0 8.84 24.61 0.0 0.0 0.0 0.0 0.0
8495 60.97 0.0 22.62 0.0 9.67 6.73 0.0 0.0 0.0 0.0 0.0
8496 71.35 0.0 13.18 0.0 9.12 6.35 0.0 0.0 0.0 0.0 0.0
8497 58.67 0.0 15.08 0.0 18.29 7.95 0.0 0.0 0.0 0.0 0.0
8498 53.46 0.0 13.23 0.0 14.89 14.34 0.0 0.0 0.0 1.67 0.0
8499 56.54 0.0 13.45 0.0 13.97 12.96 0.0 0.0 0.0 0.0 0.0
8818 48.64 0.0 5.21 0.0 0.0 46.15 0.0 0.0 0.0 0.0 0.0
8819 11.71 0.0 76.54 0.0 0.0 11.12 0.0 0.0 0.0 0.0 0.0
8820 46.36 0.0 4.97 0.0 0.0 43.98 0.0 0.0 0.0 0.0 0.0
9046 72.07 14.55 1.18 0.0 8.58 2.98 0.64 0.0 0.0 0.0 0.0
9047 82.18 3.98 1.21 11.52 1.1 0.0 0.0 0.0 0.0 0.0 0.0
9048 72.14 8.1 3.08 5.41 7.84 0.0 2.66 0.0 0.0 0.0 0.77
9058 63.52 15.34 9.17 0.0 0.22 0.6 7.53 3.49 0.0 0.0 0.0
9258 58.45 0.99 12.08 3.54 6.59 18.34 0.0 0.0 0.0 0.0 0.0
9261 75.2 12.15 2.95 0.0 0.0 0.0 1.6 0.0 8.1 0.0 0.0
9697 64.74 0.0 8.55 3.19 3.17 3.17 0.0 0.0 0.15 4.24 12.62
9698 64.84 0.0 8.56 3.2 3.17 3.18 0.0 0.0 0.0 4.26 12.64
9699 66.24 0.0 10.05 2.19 3.16 3.16 0.0 0.0 0.15 4.25 10.62
9700 64.84 0.0 8.56 3.2 6.34 0.0 0.0 0.0 0.0 4.26 12.64
9728 41.26 1.8 11.28 0.0 14.92 4.82 1.59 0.0 0.0 0.0 0.0
9833 57.42 7.24 0.0 17.5 3.64 0.0 3.95 0.0 0.0 0.0 6.0
9838 60.0 17.5 22.5 0.0 0.0 0.0 0.0 0.0 0.0 0.0 0.0
9846 60.0 0.0 17.5 0.0 22.5 0.0 0.0 0.0 0.0 0.0 0.0
9848 60.0 32.0 0.0 8.0 0.0 0.0 0.0 0.0 0.0 0.0 0.0
9850 60.0 17.5 0.0 22.5 0.0 0.0 0.0 0.0 0.0 0.0 0.0
9928 57.92 0.0 9.33 6.23 25.16 0.0 0.0 0.0 0.0 0.0 0.0
9929 72.22 12.2 0.7 0.0 14.87 0.0 0.0 0.0 0.0 0.0 0.0
9935 73.24 15.15 0.0 0.0 11.61 0.0 0.0 0.0 0.0 0.0 0.0
9936 73.71 15.41 0.0 0.0 10.88 0.0 0.0 0.0 0.0 0.0 0.0
9937 73.23 16.97 0.0 0.0 9.79 0.0 0.0 0.0 0.0 0.0 0.0
10335 23.24 6.98 0.0 0.0 0.0 0.0 0.0 0.0 0.0 0.0 0.0
10336 22.45 10.11 0.0 0.0 0.0 0.0 0.0 0.0 0.0 0.0 0.0
10337 21.72 13.05 0.0 0.0 0.0 0.0 0.0 0.0 0.0 0.0 0.0
10338 21.04 15.79 0.0 0.0 0.0 0.0 0.0 0.0 0.0 0.0 0.0
10339 20.64 17.36 0.0 0.0 0.0 0.0 0.0 0.0 0.0 0.0 0.0
10340 20.39 18.37 0.0 0.0 0.0 0.0 0.0 0.0 0.0 0.0 0.0
10341 19.79 20.8 0.0 0.0 0.0 0.0 0.0 0.0 0.0 0.0 0.0
10342 19.22 23.08 0.0 0.0 0.0 0.0 0.0 0.0 0.0 0.0 0.0
10343 18.17 27.28 0.0 0.0 0.0 0.0 0.0 0.0 0.0 0.0 0.0
10344 48.31 3.38 0.0 0.0 0.0 0.0 0.0 0.0 0.0 0.0 0.0
10345 47.62 4.76 0.0 0.0 0.0 0.0 0.0 0.0 0.0 0.0 0.0
10346 47.17 5.66 0.0 0.0 0.0 0.0 0.0 0.0 0.0 0.0 0.0
10347 46.51 6.98 0.0 0.0 0.0 0.0 0.0 0.0 0.0 0.0 0.0
10348 45.87 8.26 0.0 0.0 0.0 0.0 0.0 0.0 0.0 0.0 0.0
10349 45.45 9.09 0.0 0.0 0.0 0.0 0.0 0.0 0.0 0.0 0.0
10350 45.05 9.91 0.0 0.0 0.0 0.0 0.0 0.0 0.0 0.0 0.0
10351 44.44 11.11 0.0 0.0 0.0 0.0 0.0 0.0 0.0 0.0 0.0
10352 43.48 13.04 0.0 0.0 0.0 0.0 0.0 0.0 0.0 0.0 0.0
10353 42.92 14.16 0.0 0.0 0.0 0.0 0.0 0.0 0.0 0.0 0.0
10354 41.67 16.67 0.0 0.0 0.0 0.0 0.0 0.0 0.0 0.0 0.0
10356 38.46 23.08 0.0 0.0 0.0 0.0 0.0 0.0 0.0 0.0 0.0
10357 37.04 25.93 0.0 0.0 0.0 0.0 0.0 0.0 0.0 0.0 0.0
10358 35.71 28.57 0.0 0.0 0.0 0.0 0.0 0.0 0.0 0.0 0.0
10359 34.48 31.03 0.0 0.0 0.0 0.0 0.0 0.0 0.0 0.0 0.0
10360 33.33 33.33 0.0 0.0 0.0 0.0 0.0 0.0 0.0 0.0 0.0
10361 23.91 0.0 0.0 0.0 0.0 0.0 3.62 0.0 0.0 0.0 0.0
10362 23.08 0.0 0.0 0.0 0.0 0.0 6.99 0.0 0.0 0.0 0.0
10363 21.57 0.0 0.0 0.0 0.0 0.0 13.07 0.0 0.0 0.0 0.0
10364 20.89 0.0 0.0 0.0 0.0 0.0 15.82 0.0 0.0 0.0 0.0
10365 20.25 0.0 0.0 0.0 0.0 0.0 18.4 0.0 0.0 0.0 0.0
10366 19.08 0.0 0.0 0.0 0.0 0.0 23.12 0.0 0.0 0.0 0.0
10367 47.62 0.0 0.0 0.0 0.0 0.0 4.76 0.0 0.0 0.0 0.0
10368 45.45 0.0 0.0 0.0 0.0 0.0 9.09 0.0 0.0 0.0 0.0
10369 43.48 0.0 0.0 0.0 0.0 0.0 13.04 0.0 0.0 0.0 0.0
10370 41.67 0.0 0.0 0.0 0.0 0.0 16.67 0.0 0.0 0.0 0.0
10371 40.0 0.0 0.0 0.0 0.0 0.0 20.0 0.0 0.0 0.0 0.0
10527 64.52 14.89 0.0 0.0 19.85 0.0 0.0 0.0 0.0 0.0 0.0
10528 64.04 14.78 0.0 0.0 19.71 0.0 0.0 0.0 0.0 0.0 0.0
10529 63.11 14.57 0.0 0.0 19.42 0.0 0.0 0.0 0.0 0.0 0.0
10530 59.66 13.77 0.0 0.0 18.36 0.0 0.0 0.0 0.0 0.0 0.0
10531 58.07 13.4 0.0 0.0 17.87 0.0 0.0 0.0 0.0 0.0 0.0
10532 56.56 13.05 0.0 0.0 17.41 0.0 0.0 0.0 0.0 0.0 0.0
10533 53.12 12.26 0.0 0.0 16.34 0.0 0.0 0.0 0.0 0.0 0.0
10534 50.07 11.55 0.0 0.0 15.41 0.0 0.0 0.0 0.0 0.0 0.0
11400 62.0 0.0 0.0 0.0 0.0 0.0 0.0 0.0 0.0 0.0 0.0
12044 61.9 23.81 0.0 0.0 0.0 0.0 0.0 0.0 0.0 0.0 0.0
12131 74.8 13.7 0.0 0.0 11.5 0.0 0.0 0.0 0.0 0.0 0.0
12208 75.0 0.0 10.0 0.0 5.0 5.0 0.0 0.0 0.0 5.0 0.0
12209 70.0 0.0 15.0 0.0 5.0 5.0 0.0 0.0 0.0 5.0 0.0
12210 65.0 0.0 20.0 0.0 5.0 5.0 0.0 0.0 0.0 5.0 0.0
12211 60.0 0.0 25.0 0.0 5.0 5.0 0.0 0.0 0.0 5.0 0.0
12212 70.0 0.0 10.0 0.0 5.0 10.0 0.0 0.0 0.0 5.0 0.0
12213 65.0 0.0 10.0 0.0 5.0 15.0 0.0 0.0 0.0 5.0 0.0
12214 70.0 0.0 10.0 0.0 10.0 5.0 0.0 0.0 0.0 5.0 0.0
12215 65.0 0.0 10.0 0.0 15.0 5.0 0.0 0.0 0.0 5.0 0.0
12216 70.0 0.0 10.0 0.0 5.0 5.0 0.0 0.0 0.0 10.0 0.0
12217 65.0 0.0 10.0 0.0 5.0 5.0 0.0 0.0 0.0 15.0 0.0
12253 64.15 9.45 11.95 3.67 0.0 0.0 0.04 10.73 0.0 0.0 0.0
12313 74.99 25.01 0.0 0.0 0.0 0.0 0.0 0.0 0.0 0.0 0.0
12314 73.08 24.38 0.0 0.0 0.0 0.0 0.0 0.0 0.0 0.0 0.0
12315 72.74 24.27 0.0 0.0 0.0 0.0 0.0 0.0 0.0 0.0 0.0
12316 69.57 23.21 0.0 0.0 0.0 0.0 0.0 0.0 0.0 0.0 0.0
12317 68.91 22.99 0.0 0.0 0.0 0.0 0.0 0.0 0.0 0.0 0.0
12318 66.68 22.29 0.0 0.0 11.03 0.0 0.0 0.0 0.0 0.0 0.0
12319 66.34 22.18 0.0 0.0 10.97 0.0 0.0 0.0 0.0 0.0 0.0
12320 63.11 21.1 0.0 0.0 10.44 0.0 0.0 0.0 0.0 0.0 0.0
12321 62.21 20.79 0.0 0.0 10.29 0.0 0.0 0.0 0.0 0.0 0.0
12322 61.04 20.4 0.0 0.0 10.1 0.0 0.0 0.0 0.0 0.0 0.0
12323 71.33 15.02 0.0 13.64 0.0 0.0 0.0 0.0 0.0 0.0 0.0
12324 71.03 14.96 0.0 13.58 0.0 0.0 0.0 0.0 0.0 0.0 0.0
12325 70.78 14.9 0.0 13.53 0.0 0.0 0.0 0.0 0.0 0.0 0.0
12402 34.8 0.0 7.8 0.0 31.3 0.0 0.0 0.0 0.0 0.0 0.0
12403 36.4 0.0 12.7 0.0 32.7 0.0 0.0 0.0 0.0 0.0 0.0
12404 38.1 0.0 18.1 0.0 34.3 0.0 0.0 0.0 0.0 0.0 0.0
12405 39.0 0.0 21.0 0.0 35.1 0.0 0.0 0.0 0.0 0.0 0.0
13707 57.84 1.02 13.01 7.26 6.76 14.11 0.0 0.0 0.0 0.0 0.0
13886 77.7 9.56 0.73 0.0 0.0 0.0 4.71 0.0 7.3 0.0 0.0
13887 70.33 12.48 1.75 0.0 7.43 7.38 0.63 0.0 0.0 0.0 0.0
13889 72.0 16.25 0.58 0.0 5.28 5.88 0.0 0.0 0.0 0.0 0.0
13891 71.77 12.04 1.2 2.28 4.57 4.55 3.44 0.0 0.0 0.0 0.0
13893 75.07 5.19 1.58 0.0 0.0 0.0 7.69 0.0 10.46 0.0 0.0
13895 72.62 0.66 0.81 0.0 0.0 0.0 11.47 0.0 10.42 0.0 0.0
13896 68.81 7.41 1.5 0.0 4.09 3.8 6.5 0.0 7.89 0.0 0.0
13897 70.18 7.32 1.27 8.38 0.0 0.0 4.82 0.0 0.0 0.0 5.58
13898 72.11 13.94 0.87 0.59 6.06 6.05 0.18 0.0 0.0 0.0 0.0
13901 65.6 13.56 10.78 0.0 0.0 6.41 2.06 0.0 0.0 0.0 1.59
13908 62.2 1.6 10.96 3.92 7.41 13.86 0.0 0.0 0.0 0.0 0.0
13910 68.63 1.07 11.09 4.78 9.49 0.0 4.94 0.0 0.0 0.0 0.0
13917 60.04 7.09 0.0 0.0 0.0 0.0 11.2 5.89 15.77 0.0 0.0
13920 79.58 4.06 1.23 13.55 0.0 0.0 1.33 0.0 0.0 0.0 0.0
13922 30.75 1.44 13.81 0.0 0.0 0.0 0.0 0.66 0.0 0.0 5.15
13927 59.31 7.66 5.82 0.85 5.29 0.0 1.26 0.0 0.0 0.0 7.29
13929 70.97 4.1 1.87 21.03 0.0 0.0 2.02 0.0 0.0 0.0 0.0
13931 71.05 6.08 1.23 21.64 0.0 0.0 0.0 0.0 0.0 0.0 0.0
13933 72.33 1.03 1.88 16.52 0.0 0.0 6.1 2.13 0.0 0.0 0.0
13934 62.64 0.37 7.53 16.55 0.0 0.0 0.0 0.0 0.0 12.52 0.0
13938 74.78 0.5 0.61 22.4 0.0 0.0 0.66 1.04 0.0 0.0 0.0
13940 84.18 3.98 1.21 10.63 0.0 0.0 0.0 0.0 0.0 0.0 0.0
13941 76.8 12.58 0.0 0.0 0.0 0.0 0.0 2.17 0.0 0.0 0.0
13942 81.59 5.4 3.28 7.98 0.0 0.0 0.26 0.84 0.0 0.0 0.0
13947 7.54 0.0 16.3 26.05 0.0 0.0 0.0 0.0 50.11 0.0 0.0
13963 79.55 4.17 0.63 13.91 0.0 0.0 0.0 0.0 1.73 0.0 0.0
13969 81.28 3.03 1.23 13.49 0.0 0.0 0.66 0.0 0.0 0.0 0.0
13978 97.1 0.0 0.3 2.6 0.0 0.0 0.0 0.0 0.0 0.0 0.0
13981 99.65 0.0 0.0 0.0 0.0 0.0 0.0 0.0 0.0 0.0 0.0
13987 63.21 1.76 5.73 16.1 0.0 0.0 0.0 5.9 1.43 3.14 0.0
13991 73.29 9.6 0.0 10.48 0.11 0.0 5.7 0.0 0.0 0.37 0.0
13994 71.91 8.09 1.25 0.0 9.28 0.0 6.34 0.0 0.0 0.0 2.73
13996 69.95 4.53 0.92 0.0 0.0 0.0 5.45 0.0 19.11 0.0 0.0
13997 60.71 2.08 0.0 0.0 0.0 0.0 2.48 0.0 34.63 0.0 0.0
14005 68.73 7.17 3.11 20.99 0.0 0.0 0.0 0.0 0.0 0.0 0.0
14047 80.79 6.18 3.13 6.42 1.14 0.0 0.68 0.0 0.0 1.66 0.0
14052 56.05 0.0 8.56 8.96 19.46 6.96 0.0 0.0 0.0 0.0 0.0
14422 71.39 13.45 1.17 0.0 9.56 4.43 0.0 0.0 0.0 0.0 0.0
14526 83.38 3.8 1.33 11.23 0.0 0.0 0.26 0.0 0.0 0.0 0.0
14528 60.1 0.5 6.83 0.0 24.43 4.17 0.19 0.0 0.0 0.0 2.06
14570 99.86 0.0 0.0 0.0 0.0 0.0 0.0 0.0 0.0 0.0 0.0
14571 99.94 0.0 0.0 0.0 0.0 0.0 0.0 0.0 0.0 0.0 0.0
14911 66.9 0.0 16.7 0.0 0.0 0.0 0.0 16.4 0.0 0.0 0.0
14912 75.2 0.0 12.5 0.0 0.0 0.0 0.0 12.3 0.0 0.0 0.0
14913 80.2 0.0 10.0 0.0 0.0 0.0 0.0 9.8 0.0 0.0 0.0
14914 83.4 0.0 8.4 0.0 0.0 0.0 0.0 8.2 0.0 0.0 0.0
14915 85.8 0.0 7.2 0.0 0.0 0.0 0.0 7.0 0.0 0.0 0.0
15368 63.65 13.83 12.93 0.0 3.52 3.27 2.8 0.0 0.0 0.0 0.0
15369 61.84 0.0 9.42 3.68 11.42 11.12 0.0 0.0 0.0 2.5 0.0
15371 59.78 0.0 9.11 5.33 16.56 9.21 0.0 0.0 0.0 0.0 0.0
15393 55.61 0.0 22.28 0.0 0.0 22.11 0.0 0.0 0.0 0.0 0.0
15394 54.67 0.0 22.51 0.0 0.0 22.34 0.0 0.0 0.0 0.0 0.0
15395 53.81 0.0 22.7 0.0 0.0 22.52 0.0 0.0 0.0 0.0 0.0
15396 51.86 0.0 23.18 0.0 0.0 22.98 0.0 0.0 0.0 0.0 0.0
15397 49.91 0.0 23.62 0.0 0.0 23.44 0.0 0.0 0.0 0.0 0.0
15398 47.78 0.0 24.14 0.0 0.0 23.95 0.0 0.0 0.0 0.0 0.0
15436 83.34 13.33 0.0 0.0 0.0 0.0 0.0 0.0 0.0 0.0 0.0
15508 49.68 35.64 4.68 0.0 0.0 0.0 0.0 9.99 0.0 0.0 0.0
15509 59.19 31.3 9.51 0.0 0.0 0.0 0.0 0.0 0.0 0.0 0.0
15510 61.59 13.64 0.0 0.0 0.0 0.0 0.0 24.77 0.0 0.0 0.0
15533 60.75 0.0 8.93 0.0 0.0 0.0 0.0 29.01 0.0 0.0 0.0
15534 69.87 0.0 6.85 0.0 0.0 0.0 0.0 21.87 0.0 0.0 0.0
15535 75.34 0.0 5.59 0.0 0.0 0.0 0.0 17.73 0.0 0.0 0.0
15536 79.23 0.0 4.67 0.0 0.0 0.0 0.0 14.78 0.0 0.0 0.0
15537 81.43 0.0 4.0 0.0 0.0 0.0 0.0 13.25 0.0 0.0 0.0
15631 53.28 4.05 8.62 9.92 17.91 6.23 0.0 0.0 0.0 0.0 0.0
15806 60.0 0.0 0.0 0.0 0.0 0.0 0.0 0.0 0.0 0.0 0.0
15807 65.0 0.0 0.0 0.0 0.0 0.0 0.0 0.0 0.0 0.0 0.0
15808 54.5 0.0 9.1 0.0 0.0 0.0 0.0 0.0 0.0 0.0 0.0
15870 74.0 0.0 0.0 0.0 0.0 0.0 0.0 25.0 0.0 0.0 0.0
15874 68.75 15.14 0.19 0.0 6.71 0.0 0.2 0.0 0.0 0.0 0.0
15875 69.19 18.16 0.0 0.0 0.0 0.0 0.7 0.0 0.0 0.0 0.0
16128 11.11 0.0 0.0 33.33 0.0 0.0 0.0 0.0 0.0 0.0 0.0
16129 5.88 0.0 0.0 17.65 0.0 0.0 0.0 0.0 0.0 0.0 0.0
16130 7.69 0.0 0.0 92.31 0.0 0.0 0.0 0.0 0.0 0.0 0.0
16131 3.17 0.0 0.0 0.0 0.0 0.0 0.0 0.0 0.0 0.0 0.0
16345 22.52 0.0 16.58 0.0 30.16 16.78 0.0 0.0 0.0 0.0 0.0
16346 46.93 0.0 18.43 0.0 0.0 23.31 0.0 0.0 0.0 0.0 0.0
16347 27.51 0.0 12.97 0.0 29.48 16.4 0.0 0.0 0.0 0.0 0.0
16348 26.8 0.0 9.48 0.0 34.46 15.98 0.0 0.0 0.0 0.0 0.0
16349 28.62 0.0 13.49 0.0 30.66 17.06 0.0 0.0 0.0 0.0 0.0
16350 30.24 0.0 14.25 0.0 25.92 18.03 0.0 0.0 0.0 0.0 0.0
16351 27.95 0.0 13.17 0.0 23.96 25.0 0.0 0.0 0.0 0.0 0.0
16352 29.15 0.0 13.74 0.0 24.99 17.38 0.0 0.0 0.0 0.0 0.0
16353 32.05 0.0 15.11 0.0 20.6 19.11 0.0 0.0 0.0 0.0 0.0
16354 34.1 0.0 16.07 0.0 14.61 20.33 0.0 0.0 0.0 0.0 0.0
16355 36.42 0.0 17.17 0.0 7.8 21.71 0.0 0.0 0.0 0.0 0.0
16356 43.93 0.0 17.26 0.0 0.0 21.83 0.0 0.0 0.0 0.0 0.0
16357 41.45 0.0 13.96 0.0 0.0 35.31 0.0 0.0 0.0 0.0 0.0
16358 52.67 0.0 17.73 0.0 0.0 22.43 0.0 0.0 0.0 0.0 0.0
16359 48.29 0.0 18.97 0.0 0.0 23.99 0.0 0.0 0.0 0.0 0.0
16360 43.25 0.0 20.39 0.0 0.0 25.78 0.0 0.0 0.0 0.0 0.0
16361 37.2 0.0 14.62 0.0 0.0 36.97 0.0 0.0 0.0 0.0 0.0
16362 40.23 0.0 18.06 11.57 0.0 22.84 0.0 0.0 0.0 0.0 0.0
16363 45.62 0.0 17.92 6.56 0.0 22.66 0.0 0.0 0.0 0.0 0.0
16560 49.58 0.0 4.94 0.0 18.7 15.02 0.0 0.0 0.0 0.0 0.0
16561 83.1 3.8 1.3 11.5 0.0 0.0 0.3 0.0 0.0 0.0 0.0
16562 73.5 14.9 0.6 0.0 5.4 5.3 0.3 0.0 0.0 0.0 0.0
16563 70.7 12.4 0.6 0.0 10.5 5.8 0.0 0.0 0.0 0.0 0.0
16564 57.7 0.5 9.0 7.8 25.0 0.0 0.0 0.0 0.0 0.0 0.0
16565 73.2 13.7 0.0 1.3 10.2 0.0 1.6 0.0 0.0 0.0 0.0
16566 75.2 14.7 0.0 4.4 2.4 0.0 3.3 0.0 0.0 0.0 0.0
16567 74.0 8.1 0.0 7.9 0.0 0.0 10.0 0.0 0.0 0.0 0.0
16568 66.2 0.5 0.0 4.2 0.0 0.0 6.0 0.0 0.0 16.1 7.0
16569 63.5 1.1 1.2 5.5 0.0 0.0 5.9 0.0 0.0 15.5 7.3
16570 66.8 0.0 0.0 0.0 0.0 0.0 7.3 0.0 9.5 7.7 8.7
16571 62.4 3.0 0.0 5.1 0.0 0.0 5.2 0.0 2.0 14.8 7.5
16572 71.6 3.8 0.0 3.5 0.0 0.0 7.9 0.0 0.0 9.5 3.7
16573 68.9 2.0 0.0 0.0 0.0 0.0 7.2 0.0 6.9 7.1 7.9
16574 71.5 7.8 0.0 11.5 0.0 0.0 8.2 0.0 0.0 0.0 1.0
16575 77.7 6.5 0.0 0.0 0.0 0.0 9.7 0.0 3.1 0.0 3.0
16576 56.7 0.3 4.3 5.6 0.0 0.0 0.4 0.0 0.6 26.0 6.1
16577 55.6 0.0 3.7 8.4 3.5 0.0 0.0 0.0 0.1 24.3 4.4
16578 54.5 0.0 2.4 12.9 6.7 0.0 0.0 0.0 0.0 23.5 0.0
16579 58.6 1.0 12.4 3.5 6.1 18.4 0.0 0.0 0.0 0.0 0.0
16581 76.8 0.6 0.0 0.0 0.0 0.0 8.7 0.0 13.6 0.3 0.0
16582 72.0 3.2 0.0 0.0 0.0 0.0 8.4 0.0 16.4 0.0 0.0
16583 69.6 7.3 0.0 0.0 0.0 0.0 5.6 0.0 17.5 0.0 0.0
16584 71.1 4.5 0.0 0.0 0.0 0.0 5.6 0.0 18.8 0.0 0.0
16585 69.2 1.1 0.0 0.0 0.0 0.0 6.9 0.0 22.8 0.0 0.0
16587 66.8 0.0 0.0 0.0 0.0 0.0 5.3 0.0 27.9 0.0 0.0
16588 63.4 0.0 0.0 0.0 0.0 0.0 8.3 0.0 28.3 0.0 0.0
16589 64.6 0.0 0.0 0.0 0.0 0.0 3.8 0.0 31.6 0.0 0.0
16590 61.7 0.0 0.0 0.0 0.0 0.0 2.9 0.0 35.4 0.0 0.0
16591 42.9 14.2 0.0 28.7 14.2 0.0 0.0 0.0 0.0 0.0 0.0
16592 50.05 14.21 0.0 21.52 14.21 0.0 0.0 0.0 0.0 0.0 0.0
16593 57.3 14.2 0.0 14.3 14.2 0.0 0.0 0.0 0.0 0.0 0.0
16594 71.0 14.5 0.0 0.0 14.5 0.0 0.0 0.0 0.0 0.0 0.0
16595 52.0 16.0 12.0 20.0 0.0 0.0 0.0 0.0 0.0 0.0 0.0
16596 56.0 16.0 12.0 16.0 0.0 0.0 0.0 0.0 0.0 0.0 0.0
16597 60.0 16.0 12.0 12.0 0.0 0.0 0.0 0.0 0.0 0.0 0.0
16598 64.0 16.0 12.0 8.0 0.0 0.0 0.0 0.0 0.0 0.0 0.0
16599 68.0 16.0 12.0 4.0 0.0 0.0 0.0 0.0 0.0 0.0 0.0
16600 52.0 16.0 8.0 24.0 0.0 0.0 0.0 0.0 0.0 0.0 0.0
16602 60.0 16.0 8.0 16.0 0.0 0.0 0.0 0.0 0.0 0.0 0.0
16603 64.0 16.0 8.0 12.0 0.0 0.0 0.0 0.0 0.0 0.0 0.0
16604 68.0 16.0 8.0 8.0 0.0 0.0 0.0 0.0 0.0 0.0 0.0
16605 72.0 16.0 8.0 4.0 0.0 0.0 0.0 0.0 0.0 0.0 0.0
16606 56.0 16.0 4.0 24.0 0.0 0.0 0.0 0.0 0.0 0.0 0.0
16607 60.0 16.0 4.0 20.0 0.0 0.0 0.0 0.0 0.0 0.0 0.0
16609 68.0 16.0 4.0 12.0 0.0 0.0 0.0 0.0 0.0 0.0 0.0
16610 72.0 16.0 4.0 8.0 0.0 0.0 0.0 0.0 0.0 0.0 0.0
16611 76.0 16.0 4.0 4.0 0.0 0.0 0.0 0.0 0.0 0.0 0.0
16618 64.0 16.0 20.0 0.0 0.0 0.0 0.0 0.0 0.0 0.0 0.0
16619 68.0 16.0 16.0 0.0 0.0 0.0 0.0 0.0 0.0 0.0 0.0
16620 72.0 16.0 12.0 0.0 0.0 0.0 0.0 0.0 0.0 0.0 0.0
16621 76.0 16.0 8.0 0.0 0.0 0.0 0.0 0.0 0.0 0.0 0.0
16622 80.0 16.0 4.0 0.0 0.0 0.0 0.0 0.0 0.0 0.0 0.0
16874 48.54 32.04 0.0 0.0 0.0 0.0 0.0 0.0 0.0 0.0 0.0
16974 76.9 0.0 0.0 0.0 0.0 0.0 0.0 23.1 0.0 0.0 0.0
16977 83.3 0.0 8.35 0.0 0.0 0.0 0.0 8.35 0.0 0.0 0.0
16979 66.7 0.0 16.65 0.0 0.0 0.0 0.0 16.65 0.0 0.0 0.0
16982 75.8 0.0 7.55 0.0 0.0 0.0 0.0 16.65 0.0 0.0 0.0
16983 72.5 0.0 7.25 0.0 0.0 0.0 0.0 20.25 0.0 0.0 0.0
16984 69.4 0.0 6.95 0.0 0.0 0.0 0.0 23.65 0.0 0.0 0.0
16985 66.7 0.0 6.65 0.0 0.0 0.0 0.0 26.65 0.0 0.0 0.0
16986 64.1 0.0 6.4 0.0 0.0 0.0 0.0 29.5 0.0 0.0 0.0
16987 62.7 0.0 6.3 0.0 0.0 0.0 0.0 31.0 0.0 0.0 0.0
16988 61.7 0.0 6.2 0.0 0.0 0.0 0.0 32.1 0.0 0.0 0.0
16989 59.5 0.0 5.95 0.0 0.0 0.0 0.0 34.55 0.0 0.0 0.0
16990 57.5 0.0 5.75 0.0 0.0 0.0 0.0 36.75 0.0 0.0 0.0
16991 55.6 0.0 5.55 0.0 0.0 0.0 0.0 38.85 0.0 0.0 0.0
16992 75.8 16.65 7.55 0.0 0.0 0.0 0.0 0.0 0.0 0.0 0.0
16993 69.4 23.65 6.95 0.0 0.0 0.0 0.0 0.0 0.0 0.0 0.0
16994 68.0 25.2 6.8 0.0 0.0 0.0 0.0 0.0 0.0 0.0 0.0
16995 66.7 26.65 6.65 0.0 0.0 0.0 0.0 0.0 0.0 0.0 0.0
16996 66.1 27.25 6.65 0.0 0.0 0.0 0.0 0.0 0.0 0.0 0.0
16997 64.9 28.65 6.45 0.0 0.0 0.0 0.0 0.0 0.0 0.0 0.0
16998 63.6 30.05 6.35 0.0 0.0 0.0 0.0 0.0 0.0 0.0 0.0
16999 62.5 31.25 6.25 0.0 0.0 0.0 0.0 0.0 0.0 0.0 0.0
17000 59.5 34.55 5.95 0.0 0.0 0.0 0.0 0.0 0.0 0.0 0.0
17001 55.6 38.85 5.55 0.0 0.0 0.0 0.0 0.0 0.0 0.0 0.0
17002 50.5 42.95 6.55 0.0 0.0 0.0 0.0 0.0 0.0 0.0 0.0
17003 83.3 8.35 8.35 0.0 0.0 0.0 0.0 0.0 0.0 0.0 0.0
17004 66.7 16.65 16.65 0.0 0.0 0.0 0.0 0.0 0.0 0.0 0.0
17008 76.9 23.1 0.0 0.0 0.0 0.0 0.0 0.0 0.0 0.0 0.0
17009 71.4 28.6 0.0 0.0 0.0 0.0 0.0 0.0 0.0 0.0 0.0
17337 10.0 0.0 0.0 15.0 0.0 0.0 10.0 0.0 0.0 0.0 0.0
17339 15.0 0.0 0.0 20.0 0.0 0.0 5.0 0.0 0.0 0.0 0.0
17340 20.0 0.0 0.0 5.0 0.0 0.0 5.0 0.0 0.0 0.0 10.0
17344 9.99 0.0 0.0 14.99 0.0 0.0 9.99 0.0 0.0 0.0 0.0
17346 14.98 0.0 0.0 19.98 0.0 0.0 4.98 0.0 0.0 0.0 0.0
17347 19.98 0.0 0.0 4.99 0.0 0.0 4.99 0.0 0.0 0.0 9.98
17385 33.68 0.0 27.2 0.0 0.0 27.9 0.0 0.0 0.0 0.0 0.0
17954 23.18 0.0 17.08 5.0 37.13 0.0 0.0 0.0 0.0 0.0 0.0
17973 17.93 0.0 17.98 5.3 42.63 0.0 0.0 0.0 0.0 0.0 0.0
17975 17.98 0.0 17.71 5.21 41.9 0.0 0.0 0.0 0.0 0.0 0.0
18045 56.34 2.77 5.7 0.0 32.52 0.46 1.98 0.0 0.0 0.0 0.0
18046 48.6 2.39 4.93 0.0 41.79 0.39 1.71 0.0 0.0 0.0 0.0
18049 46.99 2.31 4.76 0.0 22.12 21.97 1.65 0.0 0.0 0.0 0.0
18127 26.72 0.0 0.0 0.0 62.99 0.0 0.0 0.0 0.0 0.0 0.0
18197 34.97 0.0 21.98 0.0 0.0 0.0 0.0 0.0 0.0 0.0 0.0
18198 50.0 0.0 26.52 0.0 0.0 0.0 0.0 0.0 0.0 0.0 0.0
18199 38.0 0.0 22.7 0.0 0.0 0.0 0.0 0.0 0.0 0.0 0.0
18532 83.34 16.66 0.0 0.0 0.0 0.0 0.0 0.0 0.0 0.0 0.0
18716 41.31 0.0 4.42 0.0 0.0 14.56 0.0 0.0 0.0 0.0 0.0
18717 38.16 0.0 2.55 0.0 18.31 18.34 0.0 1.6 0.0 0.0 0.0
18718 38.56 0.0 2.58 0.0 18.57 18.55 0.0 1.56 0.0 0.0 0.0
18719 43.75 0.0 2.57 0.0 17.97 18.01 0.0 0.0 0.0 0.0 0.0
18720 53.97 0.0 12.07 0.0 1.1 24.56 0.0 0.0 0.0 0.0 0.0
18721 54.1 0.76 8.66 13.97 19.67 0.58 0.12 0.0 0.0 0.0 1.52
18722 71.54 12.04 2.69 0.4 8.96 0.9 1.89 0.0 0.0 0.0 0.0
18924 49.99 0.0 2.94 0.0 20.35 20.87 0.0 0.0 0.0 0.0 0.0
18925 53.35 0.0 5.34 0.0 20.11 15.87 0.0 0.0 0.0 5.33 0.0
18926 47.27 0.0 4.72 0.0 17.89 14.22 0.0 0.0 0.0 4.71 0.0
18927 46.54 0.0 3.87 0.0 20.37 20.37 0.0 0.0 0.0 0.0 0.0
18928 47.26 0.0 3.93 0.0 20.68 20.68 0.0 0.0 0.0 0.0 1.55
18929 47.41 0.0 3.94 0.0 20.75 20.75 0.0 0.0 0.0 0.0 0.0
18930 47.41 0.0 3.94 0.0 20.75 20.75 0.0 0.0 0.0 0.0 0.0
18931 46.54 0.0 3.87 0.0 23.42 20.37 0.0 0.0 0.0 0.0 0.0
18932 47.01 0.0 5.98 0.0 20.58 20.58 0.0 0.0 0.0 0.0 0.0
18933 46.54 0.0 3.87 0.0 20.37 20.37 0.0 0.0 0.0 0.0 3.05
18934 46.54 0.0 3.87 0.0 20.37 20.37 0.0 0.0 0.0 0.0 0.0
18935 47.02 0.0 3.91 0.0 20.58 20.58 0.0 0.0 0.0 0.0 0.0
18936 46.54 0.0 3.87 0.0 20.37 20.37 0.0 0.0 0.0 0.0 0.0
18937 46.54 0.0 3.87 0.0 20.37 20.37 0.0 0.0 0.0 0.0 0.0
18938 47.41 0.0 3.94 0.0 20.75 20.75 0.0 0.0 0.0 0.0 0.0
18939 46.54 0.0 3.87 0.0 20.37 20.37 0.0 0.0 0.0 0.0 0.0
18940 46.54 0.0 3.87 0.0 20.37 20.37 0.0 0.0 0.0 3.05 0.0
18941 46.54 0.0 3.87 0.0 20.37 20.37 0.0 0.0 0.0 0.0 0.0
18942 47.02 0.0 3.91 2.06 20.58 20.58 0.0 0.0 0.0 0.0 0.0
18943 46.54 0.0 3.87 0.0 20.37 20.37 0.0 0.0 0.0 0.0 0.0
18944 46.54 0.0 3.87 0.0 20.37 20.37 0.0 0.0 0.0 0.0 0.0
18945 51.14 0.0 3.99 0.0 21.0 21.0 0.0 0.0 0.0 0.0 0.0
18946 51.15 0.0 3.99 0.0 21.01 17.86 0.0 0.0 0.0 0.0 0.0
18947 51.15 0.0 3.99 0.0 17.86 21.01 0.0 0.0 0.0 0.0 0.0
18948 50.52 0.0 1.88 0.0 20.83 20.83 0.0 0.0 0.0 0.0 0.0
18949 48.0 0.0 3.99 0.0 21.01 21.01 0.0 0.0 0.0 0.0 0.0
19121 61.0 30.0 9.0 0.0 0.0 0.0 0.0 0.0 0.0 0.0 0.0
19122 61.0 9.0 9.0 0.0 0.0 0.0 0.0 21.0 0.0 0.0 0.0
19123 61.0 4.0 9.0 0.0 0.0 0.0 0.0 26.0 0.0 0.0 0.0
19124 61.0 3.0 9.0 0.0 0.0 0.0 0.0 27.0 0.0 0.0 0.0
19126 69.7 0.0 10.0 0.0 0.0 20.3 0.0 0.0 0.0 0.0 0.0
19127 69.7 0.0 12.0 0.0 0.0 18.3 0.0 0.0 0.0 0.0 0.0
19128 69.77 0.0 15.12 0.0 0.0 15.12 0.0 0.0 0.0 0.0 0.0
19129 69.7 0.0 16.8 0.0 0.0 13.5 0.0 0.0 0.0 0.0 0.0
19130 69.7 0.0 19.1 0.0 0.0 11.2 0.0 0.0 0.0 0.0 0.0
19208 10.0 0.0 0.0 15.0 0.0 0.0 10.0 0.0 0.0 0.0 0.0
19210 14.98 0.0 0.0 19.98 0.0 0.0 4.99 0.0 0.0 0.0 0.0
19211 19.99 0.0 0.0 4.99 0.0 0.0 4.99 0.0 0.0 0.0 9.98
19370 60.64 8.74 0.55 0.0 0.0 0.0 1.26 3.54 0.0 2.75 0.86
19371 59.81 9.1 0.69 0.0 0.0 0.0 1.34 3.99 0.0 2.61 0.0
19372 60.29 9.51 1.09 0.0 0.0 0.0 1.84 3.93 0.0 1.22 0.0
19374 59.08 7.44 0.41 0.0 0.0 0.0 3.39 4.02 0.0 1.48 0.0
19380 58.52 9.86 0.41 0.0 0.0 0.0 1.86 3.98 0.0 1.23 0.0
19483 71.56 13.78 0.76 0.0 8.73 5.18 0.0 0.0 0.0 0.0 0.0
19521 96.93 0.19 0.23 2.52 0.0 0.0 0.13 0.0 0.0 0.0 0.0
19522 83.11 3.8 1.33 11.5 0.0 0.0 0.26 0.0 0.0 0.0 0.0
19597 67.67 8.07 0.0 24.26 0.0 0.0 0.0 0.0 0.0 0.0 0.0
19608 66.94 0.0 2.34 0.0 0.0 0.0 0.0 29.52 0.0 0.0 0.0
19609 67.99 0.0 5.72 0.0 0.0 0.0 0.0 26.29 0.0 0.0 0.0
19967 12.89 0.0 23.74 4.39 39.46 0.0 0.0 0.0 0.0 0.0 0.0
19968 17.46 0.0 24.15 4.54 40.19 0.0 0.0 0.0 0.0 0.0 0.0
19969 13.72 0.0 25.26 4.66 41.94 0.0 0.0 0.0 0.0 0.0 0.0
19970 9.52 0.0 26.52 4.98 44.07 0.0 0.0 0.0 0.0 0.0 0.0
19978 42.35 0.0 2.52 0.0 18.11 12.6 0.0 0.0 0.0 0.0 0.0
19979 43.38 0.0 0.0 0.0 18.6 12.94 0.0 0.0 0.0 0.0 0.0
19980 32.76 0.0 9.65 0.0 17.55 12.29 0.0 0.0 0.0 1.95 0.0
19981 8.79 0.0 24.39 4.51 40.53 0.0 0.0 0.0 0.0 1.74 0.0
19982 13.46 0.0 24.81 4.66 41.28 0.0 0.0 0.0 0.0 1.76 0.0
19983 9.38 0.0 26.0 4.79 43.17 0.0 0.0 0.0 0.0 1.82 0.0
19984 4.9 0.0 27.31 5.13 45.38 0.0 0.0 0.0 0.0 1.92 0.0
19985 48.02 0.0 5.65 0.0 10.27 7.73 0.0 0.0 0.0 0.0 0.0
19986 54.91 0.0 6.46 0.0 11.75 8.24 0.0 0.0 0.0 0.0 0.0
19987 52.07 0.0 6.13 0.0 11.14 15.5 0.0 0.0 0.0 0.0 0.0
19988 49.74 0.0 5.85 0.0 10.64 7.47 0.0 0.0 0.0 0.0 0.0
19989 50.8 0.0 5.98 0.0 10.86 15.12 0.0 0.0 0.0 0.0 0.0
19990 48.57 0.0 5.72 0.0 10.39 7.3 0.0 0.0 0.0 0.0 0.0
19991 46.34 0.0 5.45 0.0 9.91 13.79 0.0 0.0 0.0 0.0 0.0
19992 47.34 0.0 11.17 0.0 0.0 14.12 0.0 0.0 0.0 0.0 0.0
19993 46.29 0.0 8.19 0.0 4.96 13.8 0.0 0.0 0.0 0.0 0.0
19994 44.32 0.0 2.61 0.0 14.24 13.21 0.0 0.0 0.0 0.0 0.0
19995 45.28 0.0 5.34 0.0 9.7 13.5 0.0 0.0 0.0 0.0 0.0
19996 41.11 0.0 9.69 0.0 13.17 12.26 0.0 0.0 0.0 0.0 0.0
19997 28.03 0.0 11.02 0.0 20.02 13.93 0.0 0.0 0.0 0.0 0.0
19998 34.12 0.0 10.08 0.0 18.33 12.75 0.0 0.0 0.0 0.0 0.0
19999 33.49 0.0 9.87 0.0 17.94 12.48 0.0 0.0 0.0 0.0 0.0
20003 9.95 0.0 27.72 5.21 46.06 7.42 0.0 0.0 0.0 0.0 0.0
20004 5.01 0.0 27.61 10.28 45.98 7.46 0.0 0.0 0.0 0.0 0.0
20005 5.14 0.0 28.36 7.93 47.2 7.65 0.0 0.0 0.0 0.0 0.0
20006 5.25 0.0 29.13 5.46 48.48 7.83 0.0 0.0 0.0 0.0 0.0
20007 5.38 0.0 29.97 2.79 49.87 8.02 0.0 0.0 0.0 0.0 0.0
20008 5.5 0.0 30.37 1.44 50.47 8.2 0.0 0.0 0.0 0.0 0.0
20009 5.42 0.0 29.82 1.87 49.58 8.08 0.0 0.0 0.0 0.0 0.0
20010 5.68 0.0 31.19 0.0 51.88 8.47 0.0 0.0 0.0 0.0 0.0
20018 11.64 0.0 28.29 0.0 52.39 0.0 0.0 0.0 0.0 7.68 0.0
20019 6.23 0.0 29.99 0.0 55.64 0.0 0.0 0.0 0.0 8.14 0.0
20020 5.8 0.0 32.13 0.0 53.43 8.64 0.0 0.0 0.0 0.0 0.0
20021 11.48 0.0 30.12 0.0 49.84 8.56 0.0 0.0 0.0 0.0 0.0
20023 32.92 0.0 7.28 7.1 0.0 27.0 0.0 0.0 0.0 0.0 0.0
20024 28.97 0.0 7.32 10.71 0.0 27.15 0.0 0.0 0.0 0.0 0.0
20025 24.97 0.0 7.36 14.37 0.0 27.3 0.0 0.0 0.0 0.0 0.0
20026 20.93 0.0 7.4 18.06 0.0 27.46 0.0 0.0 0.0 0.0 0.0
20032 47.25 0.0 2.32 0.0 0.0 25.83 0.0 0.0 0.0 0.0 0.0
20042 52.81 0.0 5.72 0.0 0.0 21.21 0.0 0.0 0.0 0.0 0.0
20043 49.03 0.0 6.2 0.0 0.0 22.95 0.0 0.0 0.0 0.0 0.0
20044 45.16 0.0 6.64 0.0 0.0 24.71 0.0 0.0 0.0 0.0 0.0
20062 71.6 13.03 0.05 0.0 9.39 5.69 0.02 0.0 0.0 0.0 0.0
20114 10.0 0.0 30.0 0.0 50.0 0.0 0.0 0.0 0.0 0.0 0.0
20115 10.0 10.0 30.0 0.0 50.0 0.0 0.0 0.0 0.0 0.0 0.0
20116 10.0 0.0 30.0 0.0 50.0 0.0 0.0 0.0 0.0 0.0 0.0
20117 10.0 0.0 30.0 0.0 50.0 0.0 0.0 0.0 0.0 0.0 0.0
20118 10.0 0.0 30.0 0.0 50.0 0.0 0.0 0.0 0.0 0.0 0.0
20119 10.0 0.0 30.0 0.0 50.0 0.0 0.0 0.0 0.0 0.0 0.0
20120 10.0 0.0 30.0 0.0 50.0 0.0 0.0 10.0 0.0 0.0 0.0
20121 10.0 0.0 30.0 0.0 50.0 0.0 0.0 0.0 0.0 10.0 0.0
20122 10.0 0.0 30.0 0.0 50.0 10.0 0.0 0.0 0.0 0.0 0.0
20123 10.0 0.0 30.0 0.0 50.0 0.0 0.0 0.0 0.0 0.0 10.0
20124 10.0 0.0 30.0 0.0 50.0 0.0 0.0 0.0 10.0 0.0 0.0
20125 4.0 0.0 32.0 0.0 64.0 0.0 0.0 0.0 0.0 0.0 0.0
20127 7.0 0.0 30.0 0.0 63.0 0.0 0.0 0.0 0.0 0.0 0.0
20128 4.0 0.0 30.0 0.0 66.0 0.0 0.0 0.0 0.0 0.0 0.0
20129 10.0 0.0 30.0 0.0 55.0 0.0 0.0 0.0 0.0 5.0 0.0
20130 4.0 0.0 30.0 0.0 54.0 0.0 0.0 0.0 0.0 12.0 0.0
20131 4.0 0.0 30.0 0.0 60.0 0.0 0.0 0.0 0.0 6.0 0.0
20132 10.0 0.0 30.0 0.0 45.0 15.0 0.0 0.0 0.0 0.0 0.0
20133 10.0 0.0 30.0 0.0 55.0 5.0 0.0 0.0 0.0 0.0 0.0
20134 4.0 0.0 30.0 0.0 54.0 12.0 0.0 0.0 0.0 0.0 0.0
20135 4.0 0.0 30.0 0.0 57.0 9.0 0.0 0.0 0.0 0.0 0.0
20136 4.0 0.0 30.0 0.0 60.0 6.0 0.0 0.0 0.0 0.0 0.0
20137 4.0 0.0 30.0 0.0 63.0 3.0 0.0 0.0 0.0 0.0 0.0
20138 10.0 0.0 30.0 0.0 55.0 0.0 0.0 0.0 0.0 0.0 5.0
20139 10.0 0.0 30.0 0.0 40.0 0.0 0.0 0.0 0.0 0.0 20.0
20140 10.0 0.0 30.0 0.0 35.0 0.0 0.0 0.0 0.0 0.0 25.0
20141 10.0 0.0 30.0 0.0 30.0 0.0 0.0 0.0 0.0 0.0 30.0
20142 4.0 0.0 32.0 0.0 54.0 0.0 0.0 0.0 0.0 0.0 10.0
20143 4.0 0.0 32.0 0.0 49.0 0.0 0.0 0.0 0.0 0.0 15.0
20144 4.0 0.0 32.0 0.0 44.0 0.0 0.0 0.0 0.0 0.0 20.0
20145 4.0 0.0 32.0 0.0 34.0 0.0 0.0 0.0 0.0 0.0 30.0
20146 4.0 6.0 30.0 0.0 60.0 0.0 0.0 0.0 0.0 0.0 0.0
20147 4.0 12.0 30.0 0.0 54.0 0.0 0.0 0.0 0.0 0.0 0.0
20148 4.0 16.0 30.0 0.0 50.0 0.0 0.0 0.0 0.0 0.0 0.0
20149 4.0 19.0 30.0 0.0 47.0 0.0 0.0 0.0 0.0 0.0 0.0
20150 4.0 0.0 25.0 5.0 66.0 0.0 0.0 0.0 0.0 0.0 0.0
20151 4.0 0.0 20.0 10.0 66.0 0.0 0.0 0.0 0.0 0.0 0.0
20152 4.0 0.0 15.0 15.0 66.0 0.0 0.0 0.0 0.0 0.0 0.0
20153 4.0 0.0 32.0 0.0 44.0 5.0 0.0 5.0 0.0 0.0 10.0
20154 10.0 0.0 30.0 0.0 55.0 0.0 0.0 5.0 0.0 0.0 0.0
20155 7.0 0.0 30.0 0.0 50.0 0.0 0.0 13.0 0.0 0.0 0.0
20156 7.0 0.0 30.0 0.0 48.0 0.0 0.0 15.0 0.0 0.0 0.0
20157 7.0 0.0 30.0 0.0 47.0 0.0 0.0 16.0 0.0 0.0 0.0
20158 7.0 0.0 30.0 0.0 41.0 0.0 0.0 22.0 0.0 0.0 0.0
20159 10.0 0.0 30.0 0.0 41.0 0.0 0.0 19.0 0.0 0.0 0.0
20160 10.0 0.0 30.0 0.0 38.0 0.0 0.0 22.0 0.0 0.0 0.0
21198 65.72 0.0 12.49 9.15 0.0 12.64 0.0 0.0 0.0 0.0 0.0
21199 65.45 0.0 9.95 7.29 0.0 12.59 0.0 0.0 0.0 0.0 2.33
21235 71.1 0.47 16.18 0.36 0.0 0.0 0.06 11.02 0.0 0.0 0.0
21671 60.0 15.0 0.0 0.0 0.0 0.0 0.0 0.0 0.0 15.0 0.0
21673 60.0 15.0 0.0 0.0 0.0 0.0 0.0 0.0 0.0 15.0 0.0
21674 60.0 15.0 10.0 0.0 0.0 0.0 0.0 0.0 0.0 15.0 0.0
21675 60.0 15.0 0.0 0.0 0.0 0.0 0.0 0.0 0.0 15.0 0.0
21676 60.0 15.0 0.0 0.0 0.0 0.0 0.0 0.0 0.0 15.0 0.0
21677 40.0 15.0 0.0 10.0 0.0 0.0 0.0 0.0 0.0 15.0 0.0
21678 50.0 15.0 0.0 10.0 0.0 0.0 0.0 0.0 0.0 15.0 0.0
21679 50.0 15.0 0.0 10.0 0.0 0.0 0.0 0.0 0.0 15.0 0.0
21680 60.0 15.0 0.0 10.0 0.0 0.0 0.0 0.0 0.0 15.0 0.0
21681 61.9 0.0 5.61 0.0 0.0 0.0 0.0 28.73 0.0 0.0 0.0
21682 59.18 0.0 0.0 0.0 9.75 0.0 0.0 27.47 0.0 0.0 0.0
21683 57.01 0.0 0.0 0.0 0.0 13.07 0.0 26.46 0.0 0.0 0.0
22047 75.0 0.0 12.5 0.0 2.5 0.0 0.0 0.0 0.0 0.0 0.0
22430 75.86 9.59 0.35 0.0 11.69 0.0 2.5 0.0 0.0 0.0 0.0
22442 82.82 4.19 1.63 11.02 0.33 0.0 0.0 0.0 0.0 0.0 0.0
22443 81.89 4.95 1.57 11.56 0.01 0.0 0.0 0.0 0.0 0.01 0.0
22465 69.64 14.0 1.52 1.78 7.74 0.0 0.0 0.0 0.0 0.0 5.33
22466 75.03 11.11 3.07 10.79 0.0 0.0 0.0 0.0 0.0 0.0 0.0
22467 56.23 0.0 13.13 9.15 5.68 15.81 0.0 0.0 0.0 0.0 0.0
22469 69.28 14.43 1.51 1.77 7.7 0.0 0.0 0.0 0.0 0.0 5.31
22470 77.39 13.0 1.21 3.56 2.21 0.0 2.63 0.0 0.0 0.0 0.0
22482 75.65 4.97 0.47 0.0 0.0 0.0 8.7 0.0 10.21 0.0 0.0
22500 77.05 7.96 3.15 0.0 0.0 0.0 5.02 1.36 0.0 5.36 0.0
22501 73.81 9.2 4.13 0.0 0.61 0.5 4.75 1.37 0.0 5.62 0.0
22502 76.33 9.42 2.07 0.0 0.71 0.33 4.86 1.34 0.0 4.93 0.0
22503 75.96 8.8 3.69 0.0 0.0 0.0 5.07 1.34 0.0 5.13 0.0
22505 77.33 7.77 3.23 0.0 0.0 0.0 5.04 1.6 0.0 5.02 0.0
22506 61.66 23.06 4.24 1.54 3.95 1.49 3.29 0.0 0.0 0.0 0.77
22517 69.83 6.94 0.12 22.45 0.0 0.0 0.0 0.0 0.11 0.0 0.0
22518 72.27 3.0 0.0 20.24 0.0 0.0 3.82 0.0 0.11 0.0 0.0
22519 81.1 6.28 0.0 7.46 1.15 0.0 0.89 0.0 0.0 1.39 0.0
22529 78.19 7.07 3.07 9.0 1.67 0.0 1.0 0.0 0.0 0.0 0.0
22554 76.1 1.79 1.53 15.94 1.16 0.0 2.0 0.0 1.46 0.0 0.0
22569 63.01 1.92 9.06 0.0 13.82 5.91 0.0 0.0 0.0 0.0 0.0
22604 97.21 0.02 0.23 2.52 0.0 0.0 0.01 0.0 0.0 0.0 0.0
22638 85.49 4.47 1.2 8.83 0.0 0.0 0.0 0.0 0.0 0.0 0.0
22654 46.94 0.0 0.0 0.0 12.08 11.72 0.0 5.28 0.0 0.0 0.0
22655 45.21 0.0 0.0 0.0 14.62 13.98 0.0 5.15 0.0 0.0 0.0
22741 67.18 16.39 16.43 0.0 0.0 0.0 0.0 0.0 0.0 0.0 0.0
22764 66.83 28.33 0.0 0.0 0.0 4.84 0.0 0.0 0.0 0.0 0.0
22765 71.66 12.45 0.87 0.0 10.59 4.42 0.0 0.0 0.0 0.0 0.0
22766 70.63 0.0 0.0 0.0 0.0 0.0 10.61 0.0 18.68 0.0 0.0
22856 51.0 0.0 29.0 0.0 0.0 0.0 0.0 20.0 0.0 0.0 0.0
22857 57.0 0.0 25.0 0.0 0.0 0.0 0.0 18.0 0.0 0.0 0.0
22858 58.0 0.0 25.0 0.0 0.0 0.0 0.0 17.0 0.0 0.0 0.0
22859 62.0 0.0 22.0 0.0 0.0 0.0 0.0 16.0 0.0 0.0 0.0
22860 64.0 0.0 21.0 0.0 0.0 0.0 0.0 15.0 0.0 0.0 0.0
22863 66.0 0.0 19.0 0.0 0.0 0.0 0.0 15.0 0.0 0.0 0.0
22864 66.0 0.0 18.0 0.0 0.0 0.0 0.0 16.0 0.0 0.0 0.0
22865 66.0 0.0 20.0 0.0 0.0 0.0 0.0 14.0 0.0 0.0 0.0
22868 69.0 0.0 19.0 0.0 0.0 0.0 0.0 12.0 0.0 0.0 0.0
22869 70.0 0.0 20.0 0.0 0.0 0.0 0.0 10.0 0.0 0.0 0.0
22870 70.0 0.0 18.0 0.0 0.0 0.0 0.0 12.0 0.0 0.0 0.0
22871 71.0 0.0 17.0 0.0 0.0 0.0 0.0 12.0 0.0 0.0 0.0
22872 71.0 0.0 15.0 0.0 0.0 0.0 0.0 14.0 0.0 0.0 0.0
22873 72.0 0.0 16.0 0.0 0.0 0.0 0.0 12.0 0.0 0.0 0.0
22874 72.0 0.0 14.0 0.0 0.0 0.0 0.0 14.0 0.0 0.0 0.0
22875 73.0 0.0 16.0 0.0 0.0 0.0 0.0 11.0 0.0 0.0 0.0
22965 80.48 5.26 2.11 5.75 2.63 2.45 0.0 0.0 0.0 0.8 0.0
23012 99.94 0.0 0.0 0.0 0.0 0.0 0.0 0.0 0.0 0.0 0.0
23014 86.78 0.0 0.0 13.21 0.0 0.0 0.0 0.0 0.0 0.0 0.0
23020 16.66 0.0 18.43 0.0 33.51 4.89 0.0 0.0 0.0 0.0 0.0
23022 99.97 0.0 0.0 0.0 0.0 0.0 0.0 0.0 0.0 0.0 0.0
23117 64.76 0.0 8.55 3.19 3.17 3.17 0.0 0.0 0.15 4.24 12.62
23118 64.86 0.0 8.56 3.2 3.17 3.18 0.0 0.0 0.0 4.26 12.64
23121 64.86 0.0 8.56 3.2 6.34 0.0 0.0 0.0 0.0 4.26 12.64
23122 66.26 0.0 10.05 2.19 3.16 3.16 0.0 0.0 0.15 4.25 10.62
23495 20.0 0.0 14.4 0.0 40.8 12.0 0.0 0.0 0.0 0.0 0.0
23497 39.3 0.0 5.0 0.0 46.7 5.0 0.0 0.0 0.0 0.0 0.0
23498 30.5 0.0 4.6 0.0 49.4 6.0 0.0 0.0 0.0 0.0 0.0
23499 26.0 0.0 4.6 0.0 52.4 6.0 0.0 0.0 0.0 0.0 0.0
23505 16.2 0.0 3.0 0.0 62.5 7.0 0.0 0.0 0.0 0.0 0.0
23509 16.1 0.0 15.2 0.0 0.0 6.3 0.0 0.0 0.0 0.0 0.0
23511 16.6 0.0 15.1 0.0 42.8 12.6 0.0 0.0 0.0 0.0 0.0
23513 23.9 0.0 4.7 0.0 44.6 14.9 0.0 0.0 0.0 0.0 0.0
23517 36.1 0.0 7.8 0.0 30.7 3.0 0.0 0.0 0.0 0.0 0.0
23528 29.9 0.0 1.2 0.0 50.8 6.2 0.0 0.0 0.0 0.0 0.0
23533 32.1 0.0 2.5 0.0 47.1 6.2 0.0 0.0 0.0 0.0 0.0
23537 4.8 0.0 32.3 0.0 48.4 0.0 0.0 0.0 0.0 0.0 0.0
23539 5.1 0.0 30.4 0.0 49.2 0.6 0.0 0.0 0.0 0.0 0.0
23540 4.5 0.0 34.0 0.0 44.8 2.6 0.0 0.0 0.0 0.0 0.0
23546 65.0 0.0 20.0 0.0 10.0 0.0 0.0 0.0 0.0 0.0 0.0
23547 62.0 0.0 20.0 0.0 0.0 15.0 0.0 0.0 0.0 0.0 0.0
23548 72.0 0.0 15.0 0.0 0.0 10.0 0.0 0.0 0.0 0.0 0.0
23915 74.84 23.36 0.12 0.0 1.63 0.0 0.0 0.0 0.0 0.0 0.0
23916 74.53 22.43 0.16 0.0 2.81 0.0 0.0 0.0 0.0 0.0 0.0
23917 74.62 21.0 0.22 0.0 4.11 0.0 0.0 0.0 0.0 0.0 0.0
23918 74.25 20.27 0.34 0.0 4.85 0.22 0.0 0.0 0.0 0.0 0.0
23919 73.63 18.9 0.17 0.0 6.74 0.31 0.0 0.0 0.0 0.0 0.0
23920 74.59 16.72 0.18 0.0 8.0 0.35 0.0 0.0 0.0 0.0 0.0
23921 75.06 15.52 0.25 0.0 8.75 0.38 0.0 0.0 0.0 0.0 0.0
23922 74.84 14.41 0.26 0.0 10.01 0.41 0.0 0.0 0.0 0.0 0.0
23923 74.41 13.75 0.22 0.0 11.09 0.44 0.0 0.0 0.0 0.0 0.0
23924 74.49 12.55 0.0 0.0 12.44 0.45 0.0 0.0 0.0 0.0 0.0

File: Y_50_130_D_2.2_3_bons_oxydes.csv (part 1 of 8)
SiO2 Na2O B2O3 CaO Al2O3 K2O Li2O MgO PbO BaO TiO2 GeO2 ZnO "Young's Modulus at RT ( GPa )" "Density at RT ( g/cm3 )"
50.0 37.0 0.0 0.0 13.0 0.0 0.0 0.0 0.0 0.0 0.0 0.0 0.0 70.38 2.51
70.0 16.0 14.0 0.0 0.0 0.0 0.0 0.0 0.0 0.0 0.0 0.0 0.0 80.73 2.47
55.0 30.0 0.0 0.0 15.0 0.0 0.0 0.0 0.0 0.0 0.0 0.0 0.0 67.62 2.47
66.7 0.0 0.0 0.0 0.0 0.0 33.3 0.0 0.0 0.0 0.0 0.0 0.0 51.75 2.301
65.0 8.0 4.5 0.0 12.5 0.0 10.0 0.0 0.0 0.0 0.0 0.0 0.0 78.6 2.409
65.0 8.0 4.5 0.0 12.5 0.0 10.0 0.0 0.0 0.0 0.0 0.0 0.0 67.4 2.395
65.0 0.0 4.5 0.0 12.5 0.0 18.0 0.0 0.0 0.0 0.0 0.0 0.0 85.7 2.366
65.0 0.0 4.5 0.0 12.5 0.0 18.0 0.0 0.0 0.0 0.0 0.0 0.0 70.3 2.35
65.0 18.0 4.5 0.0 12.5 0.0 0.0 0.0 0.0 0.0 0.0 0.0 0.0 74.9 2.442
60.0 0.0 0.0 0.0 10.0 0.0 30.0 0.0 0.0 0.0 0.0 0.0 0.0 92.3 2.402
60.0 0.0 0.0 0.0 10.0 0.0 30.0 0.0 0.0 0.0 0.0 0.0 0.0 84.8 2.386
60.0 30.0 0.0 0.0 10.0 0.0 0.0 0.0 0.0 0.0 0.0 0.0 0.0 72.3 2.501
82.0 10.0 0.0 8.0 0.0 0.0 0.0 0.0 0.0 0.0 0.0 0.0 0.0 70.5 2.405
78.5 13.5 0.0 8.0 0.0 0.0 0.0 0.0 0.0 0.0 0.0 0.0 0.0 69.1 2.421
76.0 16.0 0.0 8.0 0.0 0.0 0.0 0.0 0.0 0.0 0.0 0.0 0.0 68.0 2.455
73.0 19.0 0.0 8.0 0.0 0.0 0.0 0.0 0.0 0.0 0.0 0.0 0.0 67.1 2.449
70.5 21.5 0.0 8.0 0.0 0.0 0.0 0.0 0.0 0.0 0.0 0.0 0.0 66.4 2.502
70.5 18.5 0.0 11.0 0.0 0.0 0.0 0.0 0.0 0.0 0.0 0.0 0.0 75.2 2.548
80.0 10.0 0.0 10.0 0.0 0.0 0.0 0.0 0.0 0.0 0.0 0.0 0.0 71.7 2.423
70.5 4.5 0.0 25.0 0.0 0.0 0.0 0.0 0.0 0.0 0.0 0.0 0.0 79.1 2.563
76.5 10.0 0.0 13.5 0.0 0.0 0.0 0.0 0.0 0.0 0.0 0.0 0.0 73.9 2.47
65.0 10.0 0.0 25.0 0.0 0.0 0.0 0.0 0.0 0.0 0.0 0.0 0.0 79.7 2.622
72.5 10.0 0.0 17.5 0.0 0.0 0.0 0.0 0.0 0.0 0.0 0.0 0.0 75.1 2.526
70.5 12.0 0.0 17.5 0.0 0.0 0.0 0.0 0.0 0.0 0.0 0.0 0.0 70.3 2.528
70.5 10.0 0.0 19.5 0.0 0.0 0.0 0.0 0.0 0.0 0.0 0.0 0.0 76.2 2.548
70.5 7.5 0.0 22.0 0.0 0.0 0.0 0.0 0.0 0.0 0.0 0.0 0.0 77.8 2.567
78.5 10.0 0.0 11.5 0.0 0.0 0.0 0.0 0.0 0.0 0.0 0.0 0.0 72.2 2.444
75.0 10.0 0.0 15.0 0.0 0.0 0.0 0.0 0.0 0.0 0.0 0.0 0.0 74.3 2.49
62.5 10.0 0.0 27.5 0.0 0.0 0.0 0.0 0.0 0.0 0.0 0.0 0.0 80.6 2.667
74.7 15.8 0.0 9.5 0.0 0.0 0.0 0.0 0.0 0.0 0.0 0.0 0.0 75.3 2.497
70.2 11.2 0.0 18.6 0.0 0.0 0.0 0.0 0.0 0.0 0.0 0.0 0.0 75.8 2.548
73.83 15.47 0.0 10.69 0.0 0.0 0.0 0.0 0.0 0.0 0.0 0.0 0.0 68.6 2.496
73.83 15.47 0.0 10.69 0.0 0.0 0.0 0.0 0.0 0.0 0.0 0.0 0.0 68.6 2.494
82.7 17.3 0.0 0.0 0.0 0.0 0.0 0.0 0.0 0.0 0.0 0.0 0.0 60.25 2.36
59.57 0.0 0.0 0.0 15.04 0.0 0.0 22.83 0.0 0.0 0.0 0.0 0.0 97.23 2.565
76.24 13.31 0.0 9.44 0.68 0.33 0.0 0.0 0.0 0.0 0.0 0.0 0.0 74.0 2.49
56.13 0.5 7.54 19.83 8.82 0.06 0.0 7.12 0.0 0.0 0.0 0.0 0.0 73.0 2.54
71.89 13.29 0.0 10.21 0.99 1.01 0.0 2.51 0.0 0.08 0.0 0.0 0.0 66.85 2.5
82.85 3.52 11.44 0.0 1.4 0.79 0.0 0.0 0.0 0.0 0.0 0.0 0.0 63.0 2.33
69.63 14.0 1.78 7.74 1.52 0.0 0.0 0.0 0.0 0.0 0.0 0.0 5.33 65.3 2.59
72.27 0.41 17.41 0.0 2.26 5.72 1.93 0.0 0.0 0.0 0.0 0.0 0.0 63.74 2.48
78.23 5.97 10.44 1.68 2.46 1.06 0.0 0.0 0.0 0.16 0.0 0.0 0.0 72.8 2.32
76.27 7.72 0.0 0.0 3.36 6.03 1.37 0.0 0.0 5.22 0.0 0.0 0.0 67.7 2.59
76.6 23.2 0.0 0.0 0.0 0.0 0.0 0.0 0.0 0.0 0.0 0.0 0.0 55.9 2.424
76.6 22.6 0.0 0.0 0.0 0.0 0.0 0.0 0.0 0.0 0.0 0.0 0.0 56.1 2.478
46.2 24.3 0.0 26.9 0.0 0.0 0.0 0.0 0.0 0.0 0.0 0.0 0.0 76.6 2.695
64.74 0.0 3.19 3.17 8.55 0.0 0.0 3.17 0.15 4.24 0.0 0.0 12.62 83.0 2.84
64.84 0.0 3.2 3.17 8.56 0.0 0.0 3.18 0.0 4.26 0.0 0.0 12.64 83.0 2.83
66.24 0.0 2.19 3.16 10.05 0.0 0.0 3.16 0.15 4.25 0.0 0.0 10.62 84.0 2.8
64.84 0.0 3.2 6.34 8.56 0.0 0.0 0.0 0.0 4.26 0.0 0.0 12.64 82.0 2.84
57.42 7.24 17.5 3.64 0.0 3.95 0.0 0.0 0.0 0.0 4.23 0.0 6.0 75.8 2.55
60.0 40.0 0.0 0.0 0.0 0.0 0.0 0.0 0.0 0.0 0.0 0.0 0.0 60.0 2.515
60.0 32.0 0.0 0.0 8.0 0.0 0.0 0.0 0.0 0.0 0.0 0.0 0.0 68.0 2.495
60.0 24.0 0.0 0.0 16.0 0.0 0.0 0.0 0.0 0.0 0.0 0.0 0.0 73.0 2.455
60.0 20.0 0.0 0.0 20.0 0.0 0.0 0.0 0.0 0.0 0.0 0.0 0.0 74.0 2.44
60.0 17.5 0.0 0.0 22.5 0.0 0.0 0.0 0.0 0.0 0.0 0.0 0.0 77.0 2.45
80.0 20.0 0.0 0.0 0.0 0.0 0.0 0.0 0.0 0.0 0.0 0.0 0.0 61.0 2.38
75.0 20.0 0.0 0.0 5.0 0.0 0.0 0.0 0.0 0.0 0.0 0.0 0.0 65.0 2.4
70.0 20.0 0.0 0.0 10.0 0.0 0.0 0.0 0.0 0.0 0.0 0.0 0.0 70.0 2.43
56.0 20.0 0.0 0.0 24.0 0.0 0.0 0.0 0.0 0.0 0.0 0.0 0.0 78.0 2.46
60.0 0.0 0.0 32.0 8.0 0.0 0.0 0.0 0.0 0.0 0.0 0.0 0.0 92.5 2.71
60.0 0.0 0.0 26.67 13.33 0.0 0.0 0.0 0.0 0.0 0.0 0.0 0.0 91.25 2.63
60.0 0.0 0.0 20.0 20.0 0.0 0.0 0.0 0.0 0.0 0.0 0.0 0.0 91.25 2.6
60.0 0.0 0.0 22.5 17.5 0.0 0.0 0.0 0.0 0.0 0.0 0.0 0.0 98.0 2.605
60.0 20.0 20.0 0.0 0.0 0.0 0.0 0.0 0.0 0.0 0.0 0.0 0.0 82.0 2.52
60.0 32.0 8.0 0.0 0.0 0.0 0.0 0.0 0.0 0.0 0.0 0.0 0.0 65.0 2.5
60.0 24.0 16.0 0.0 0.0 0.0 0.0 0.0 0.0 0.0 0.0 0.0 0.0 84.0 2.46
60.0 17.5 22.5 0.0 0.0 0.0 0.0 0.0 0.0 0.0 0.0 0.0 0.0 87.0 2.5
65.0 15.0 0.0 20.0 0.0 0.0 0.0 0.0 0.0 0.0 0.0 0.0 0.0 69.0 2.56
64.52 14.89 0.0 19.85 0.0 0.0 0.0 0.0 0.0 0.0 0.74 0.0 0.0 80.1 2.611
64.04 14.78 0.0 19.71 0.0 0.0 0.0 0.0 0.0 0.0 1.47 0.0 0.0 81.6 2.616
59.66 13.77 0.0 18.36 0.0 0.0 0.0 0.0 0.0 0.0 8.21 0.0 0.0 87.1 2.729
58.07 13.4 0.0 17.87 0.0 0.0 0.0 0.0 0.0 0.0 10.66 0.0 0.0 85.1 2.749
56.56 13.05 0.0 17.41 0.0 0.0 0.0 0.0 0.0 0.0 12.98 0.0 0.0 85.6 2.792
53.12 12.26 0.0 16.34 0.0 0.0 0.0 0.0 0.0 0.0 18.28 0.0 0.0 90.5 2.867
50.07 11.55 0.0 15.41 0.0 0.0 0.0 0.0 0.0 0.0 22.97 0.0 0.0 98.4 2.911
80.0 0.0 0.0 0.0 0.0 0.0 20.0 0.0 0.0 0.0 0.0 0.0 0.0 72.9 2.286
77.5 0.0 0.0 0.0 0.0 0.0 22.5 0.0 0.0 0.0 0.0 0.0 0.0 73.55 2.294
75.0 0.0 0.0 0.0 0.0 0.0 25.0 0.0 0.0 0.0 0.0 0.0 0.0 72.21 2.305
72.5 0.0 0.0 0.0 0.0 0.0 27.5 0.0 0.0 0.0 0.0 0.0 0.0 74.46 2.315
70.0 0.0 0.0 0.0 0.0 0.0 30.0 0.0 0.0 0.0 0.0 0.0 0.0 73.0 2.319
68.0 0.0 0.0 0.0 0.0 0.0 32.0 0.0 0.0 0.0 0.0 0.0 0.0 75.42 2.341
66.7 0.0 0.0 0.0 0.0 0.0 33.3 0.0 0.0 0.0 0.0 0.0 0.0 76.04 2.343
83.33 16.67 0.0 0.0 0.0 0.0 0.0 0.0 0.0 0.0 0.0 0.0 0.0 58.02 2.362
82.0 18.0 0.0 0.0 0.0 0.0 0.0 0.0 0.0 0.0 0.0 0.0 0.0 60.42 2.365
80.0 20.0 0.0 0.0 0.0 0.0 0.0 0.0 0.0 0.0 0.0 0.0 0.0 58.87 2.397
77.5 22.5 0.0 0.0 0.0 0.0 0.0 0.0 0.0 0.0 0.0 0.0 0.0 58.49 2.405
72.5 27.5 0.0 0.0 0.0 0.0 0.0 0.0 0.0 0.0 0.0 0.0 0.0 55.93 2.452
70.0 30.0 0.0 0.0 0.0 0.0 0.0 0.0 0.0 0.0 0.0 0.0 0.0 56.4 2.465
66.7 33.3 0.0 0.0 0.0 0.0 0.0 0.0 0.0 0.0 0.0 0.0 0.0 57.36 2.485
85.0 15.0 0.0 0.0 0.0 0.0 0.0 0.0 0.0 0.0 0.0 0.0 0.0 64.4 2.329
80.0 20.0 0.0 0.0 0.0 0.0 0.0 0.0 0.0 0.0 0.0 0.0 0.0 62.0 2.386
75.0 25.0 0.0 0.0 0.0 0.0 0.0 0.0 0.0 0.0 0.0 0.0 0.0 61.4 2.424
70.0 30.0 0.0 0.0 0.0 0.0 0.0 0.0 0.0 0.0 0.0 0.0 0.0 60.5 2.461
67.0 33.0 0.0 0.0 0.0 0.0 0.0 0.0 0.0 0.0 0.0 0.0 0.0 60.3 2.473
65.0 35.0 0.0 0.0 0.0 0.0 0.0 0.0 0.0 0.0 0.0 0.0 0.0 60.2 2.489
67.0 0.0 0.0 0.0 0.0 0.0 33.0 0.0 0.0 0.0 0.0 0.0 0.0 81.1 2.35
75.0 5.0 0.0 0.0 0.0 0.0 20.0 0.0 0.0 0.0 0.0 0.0 0.0 77.5 2.34
75.0 10.0 0.0 0.0 0.0 0.0 15.0 0.0 0.0 0.0 0.0 0.0 0.0 75.3 2.371
75.0 15.0 0.0 0.0 0.0 0.0 10.0 0.0 0.0 0.0 0.0 0.0 0.0 72.2 2.396
75.0 20.0 0.0 0.0 0.0 0.0 5.0 0.0 0.0 0.0 0.0 0.0 0.0 68.0 2.417
100.0 0.0 0.0 0.0 0.0 0.0 0.0 0.0 0.0 0.0 0.0 0.0 0.0 69.0 2.203
84.0 0.0 0.0 0.0 0.0 0.0 16.0 0.0 0.0 0.0 0.0 0.0 0.0 72.0 2.27
74.0 0.0 0.0 0.0 0.0 0.0 26.0 0.0 0.0 0.0 0.0 0.0 0.0 77.0 2.314
68.0 0.0 0.0 0.0 0.0 0.0 32.0 0.0 0.0 0.0 0.0 0.0 0.0 79.0 2.341
60.0 0.0 0.0 0.0 0.0 0.0 40.0 0.0 0.0 0.0 0.0 0.0 0.0 82.0 2.378
50.0 26.0 0.0 0.0 0.0 0.0 0.0 0.0 0.0 0.0 24.0 0.0 0.0 81.52 2.813
55.0 25.0 0.0 0.0 0.0 0.0 0.0 0.0 0.0 0.0 20.0 0.0 0.0 78.36 2.755
40.0 30.0 0.0 0.0 0.0 0.0 0.0 0.0 0.0 0.0 30.0 0.0 0.0 81.56 2.9
45.0 30.0 0.0 0.0 0.0 0.0 0.0 0.0 0.0 0.0 25.0 0.0 0.0 78.26 2.831
50.0 30.0 0.0 0.0 0.0 0.0 0.0 0.0 0.0 0.0 20.0 0.0 0.0 73.76 2.764
67.0 21.0 0.0 0.0 0.0 0.0 0.0 0.0 0.0 0.0 12.0 0.0 0.0 74.27 2.614
60.0 20.0 0.0 0.0 0.0 0.0 0.0 0.0 0.0 0.0 20.0 0.0 0.0 82.02 2.733
60.0 25.0 0.0 0.0 0.0 0.0 0.0 0.0 0.0 0.0 15.0 0.0 0.0 74.24 2.685
61.9 23.81 0.0 0.0 0.0 0.0 0.0 0.0 0.0 0.0 14.29 0.0 0.0 78.82 2.658
65.0 17.5 0.0 0.0 17.5 0.0 0.0 0.0 0.0 0.0 0.0 0.0 0.0 71.2 2.447
65.0 20.0 0.0 0.0 15.0 0.0 0.0 0.0 0.0 0.0 0.0 0.0 0.0 71.3 2.45
65.0 30.0 0.0 0.0 5.0 0.0 0.0 0.0 0.0 0.0 0.0 0.0 0.0 63.4 2.486
65.0 35.0 0.0 0.0 0.0 0.0 0.0 0.0 0.0 0.0 0.0 0.0 0.0 59.0 2.497
45.0 25.0 0.0 0.0 30.0 0.0 0.0 0.0 0.0 0.0 0.0 0.0 0.0 78.5 2.519
50.0 25.0 0.0 0.0 25.0 0.0 0.0 0.0 0.0 0.0 0.0 0.0 0.0 73.9 2.499
55.0 25.0 0.0 0.0 20.0 0.0 0.0 0.0 0.0 0.0 0.0 0.0 0.0 70.9 2.47
60.0 25.0 0.0 0.0 15.0 0.0 0.0 0.0 0.0 0.0 0.0 0.0 0.0 68.4 2.48
65.0 25.0 0.0 0.0 10.0 0.0 0.0 0.0 0.0 0.0 0.0 0.0 0.0 67.0 2.461
85.0 15.0 0.0 0.0 0.0 0.0 0.0 0.0 0.0 0.0 0.0 0.0 0.0 62.3 2.339
80.0 15.0 0.0 0.0 5.0 0.0 0.0 0.0 0.0 0.0 0.0 0.0 0.0 65.0 2.358
75.0 15.0 0.0 0.0 10.0 0.0 0.0 0.0 0.0 0.0 0.0 0.0 0.0 70.9 2.41
70.0 15.0 0.0 0.0 15.0 0.0 0.0 0.0 0.0 0.0 0.0 0.0 0.0 71.9 2.465
65.0 15.0 0.0 0.0 20.0 0.0 0.0 0.0 0.0 0.0 0.0 0.0 0.0 73.7 2.428
60.0 15.0 0.0 0.0 25.0 0.0 0.0 0.0 0.0 0.0 0.0 0.0 0.0 77.3 2.472
75.0 25.0 0.0 0.0 0.0 0.0 0.0 0.0 0.0 0.0 0.0 0.0 0.0 59.1 2.439
70.0 25.0 0.0 0.0 5.0 0.0 0.0 0.0 0.0 0.0 0.0 0.0 0.0 63.5 2.455
64.15 9.45 3.67 0.0 11.95 0.04 10.73 0.0 0.0 0.0 0.0 0.0 0.0 77.0 2.41
40.0 0.0 0.0 36.0 24.0 0.0 0.0 0.0 0.0 0.0 0.0 0.0 0.0 102.2 2.783
40.0 0.0 0.0 36.0 24.0 0.0 0.0 0.0 0.0 0.0 0.0 0.0 0.0 105.7 2.786
43.48 13.04 43.48 0.0 0.0 0.0 0.0 0.0 0.0 0.0 0.0 0.0 0.0 56.14 2.261
42.55 14.89 42.55 0.0 0.0 0.0 0.0 0.0 0.0 0.0 0.0 0.0 0.0 58.95 2.311
40.0 20.0 40.0 0.0 0.0 0.0 0.0 0.0 0.0 0.0 0.0 0.0 0.0 71.07 2.429
38.46 23.08 38.46 0.0 0.0 0.0 0.0 0.0 0.0 0.0 0.0 0.0 0.0 75.24 2.48
34.48 31.03 34.48 0.0 0.0 0.0 0.0 0.0 0.0 0.0 0.0 0.0 0.0 71.57 2.518
33.33 33.33 33.33 0.0 0.0 0.0 0.0 0.0 0.0 0.0 0.0 0.0 0.0 70.49 2.536
31.25 37.5 31.25 0.0 0.0 0.0 0.0 0.0 0.0 0.0 0.0 0.0 0.0 63.89 2.561
30.3 39.39 30.3 0.0 0.0 0.0 0.0 0.0 0.0 0.0 0.0 0.0 0.0 63.1 2.56
60.61 9.09 30.3 0.0 0.0 0.0 0.0 0.0 0.0 0.0 0.0 0.0 0.0 54.08 2.237
58.82 11.76 29.41 0.0 0.0 0.0 0.0 0.0 0.0 0.0 0.0 0.0 0.0 62.54 2.308
57.97 13.04 28.99 0.0 0.0 0.0 0.0 0.0 0.0 0.0 0.0 0.0 0.0 66.61 2.366
57.14 14.29 28.57 0.0 0.0 0.0 0.0 0.0 0.0 0.0 0.0 0.0 0.0 71.1 2.396
56.34 15.49 28.17 0.0 0.0 0.0 0.0 0.0 0.0 0.0 0.0 0.0 0.0 75.31 2.43
54.79 17.81 27.4 0.0 0.0 0.0 0.0 0.0 0.0 0.0 0.0 0.0 0.0 76.59 2.471
54.05 18.92 27.03 0.0 0.0 0.0 0.0 0.0 0.0 0.0 0.0 0.0 0.0 76.5 2.48
51.28 23.08 25.64 0.0 0.0 0.0 0.0 0.0 0.0 0.0 0.0 0.0 0.0 75.7 2.517
50.0 25.0 25.0 0.0 0.0 0.0 0.0 0.0 0.0 0.0 0.0 0.0 0.0 76.16 2.53
48.78 26.83 24.39 0.0 0.0 0.0 0.0 0.0 0.0 0.0 0.0 0.0 0.0 73.25 2.518
47.62 28.57 23.81 0.0 0.0 0.0 0.0 0.0 0.0 0.0 0.0 0.0 0.0 72.55 2.521
46.51 30.23 23.26 0.0 0.0 0.0 0.0 0.0 0.0 0.0 0.0 0.0 0.0 70.49 2.526
40.0 0.0 40.0 0.0 0.0 20.0 0.0 0.0 0.0 0.0 0.0 0.0 0.0 55.92 2.345
38.46 0.0 38.46 0.0 0.0 23.08 0.0 0.0 0.0 0.0 0.0 0.0 0.0 58.66 2.389
35.71 0.0 35.71 0.0 0.0 28.57 0.0 0.0 0.0 0.0 0.0 0.0 0.0 57.37 2.423
33.33 0.0 33.33 0.0 0.0 33.33 0.0 0.0 0.0 0.0 0.0 0.0 0.0 52.4 2.434
58.82 0.0 29.41 0.0 0.0 11.76 0.0 0.0 0.0 0.0 0.0 0.0 0.0 56.09 2.29
57.14 0.0 28.57 0.0 0.0 14.29 0.0 0.0 0.0 0.0 0.0 0.0 0.0 58.99 2.324
56.34 0.0 28.17 0.0 0.0 15.49 0.0 0.0 0.0 0.0 0.0 0.0 0.0 62.15 2.362
54.05 0.0 27.03 0.0 0.0 18.92 0.0 0.0 0.0 0.0 0.0 0.0 0.0 65.44 2.445
52.63 0.0 26.32 0.0 0.0 21.05 0.0 0.0 0.0 0.0 0.0 0.0 0.0 65.21 2.46
51.28 0.0 25.64 0.0 0.0 23.08 0.0 0.0 0.0 0.0 0.0 0.0 0.0 63.84 2.473
50.0 0.0 25.0 0.0 0.0 25.0 0.0 0.0 0.0 0.0 0.0 0.0 0.0 60.98 2.483
48.78 0.0 24.39 0.0 0.0 26.83 0.0 0.0 0.0 0.0 0.0 0.0 0.0 61.06 2.477
46.51 0.0 23.26 0.0 0.0 30.23 0.0 0.0 0.0 0.0 0.0 0.0 0.0 51.8 2.465
66.67 11.11 22.22 0.0 0.0 0.0 0.0 0.0 0.0 0.0 0.0 0.0 0.0 68.44 2.328
72.73 9.09 18.18 0.0 0.0 0.0 0.0 0.0 0.0 0.0 0.0 0.0 0.0 68.37 2.315
76.92 7.69 15.38 0.0 0.0 0.0 0.0 0.0 0.0 0.0 0.0 0.0 0.0 63.75 2.31
80.0 6.67 13.33 0.0 0.0 0.0 0.0 0.0 0.0 0.0 0.0 0.0 0.0 68.98 2.302
57.14 0.0 28.57 0.0 0.0 14.29 0.0 0.0 0.0 0.0 0.0 0.0 0.0 59.22 2.333
66.67 0.0 22.22 0.0 0.0 11.11 0.0 0.0 0.0 0.0 0.0 0.0 0.0 60.89 2.323
72.73 0.0 18.18 0.0 0.0 9.09 0.0 0.0 0.0 0.0 0.0 0.0 0.0 63.2 2.317
76.92 0.0 15.38 0.0 0.0 7.69 0.0 0.0 0.0 0.0 0.0 0.0 0.0 67.68 2.315
77.7 9.56 0.0 0.0 0.73 4.71 0.0 0.0 7.3 0.0 0.0 0.0 0.0 61.74 2.86
70.33 12.48 0.0 7.43 1.75 0.63 0.0 7.38 0.0 0.0 0.0 0.0 0.0 70.56 2.51
72.0 16.25 0.0 5.28 0.58 0.0 0.0 5.88 0.0 0.0 0.0 0.0 0.0 69.58 2.47
71.77 12.04 2.28 4.57 1.2 3.44 0.0 4.55 0.0 0.0 0.0 0.0 0.0 73.03 2.47
68.81 7.41 0.0 4.09 1.5 6.5 0.0 3.8 7.89 0.0 0.0 0.0 0.0 68.97 2.98
70.18 7.32 8.38 0.0 1.27 4.82 0.0 0.0 0.0 0.0 2.43 0.0 5.58 74.38 2.57
72.11 13.94 0.59 6.06 0.87 0.18 0.0 6.05 0.0 0.0 0.0 0.0 0.0 71.65 2.48
65.6 13.56 0.0 0.0 10.78 2.06 0.0 6.41 0.0 0.0 0.0 0.0 1.59 71.54 2.46
62.2 1.6 3.92 7.41 10.96 0.0 0.0 13.86 0.0 0.0 0.0 0.0 0.0 86.12 2.52
68.63 1.07 4.78 9.49 11.09 4.94 0.0 0.0 0.0 0.0 0.0 0.0 0.0 86.24 2.64
61.04 0.0 3.69 11.47 10.1 0.0 0.0 11.17 0.0 2.52 0.0 0.0 0.0 86.24 2.64
79.58 4.06 13.55 0.0 1.23 1.33 0.0 0.0 0.0 0.0 0.0 0.0 0.0 65.0 2.27
70.97 4.1 21.03 0.0 1.87 2.02 0.0 0.0 0.0 0.0 0.0 0.0 0.0 58.8 2.24
71.05 6.08 21.64 0.0 1.23 0.0 0.0 0.0 0.0 0.0 0.0 0.0 0.0 59.78 2.24
72.33 1.03 16.52 0.0 1.88 6.1 2.13 0.0 0.0 0.0 0.0 0.0 0.0 63.7 2.29
62.64 0.37 16.55 0.0 7.53 0.0 0.0 0.0 0.0 12.52 0.0 0.0 0.0 67.522 2.752
84.18 3.98 10.63 0.0 1.21 0.0 0.0 0.0 0.0 0.0 0.0 0.0 0.0 63.7 2.27
81.59 5.4 7.98 0.0 3.28 0.26 0.84 0.0 0.0 0.0 0.07 0.0 0.0 75.79 2.32
79.55 4.17 13.91 0.0 0.63 0.0 0.0 0.0 1.73 0.0 0.0 0.0 0.0 61.74 2.35
83.27 3.98 11.53 0.0 1.21 0.0 0.0 0.0 0.0 0.0 0.0 0.0 0.0 62.72 2.23
81.28 3.03 13.49 0.0 1.23 0.66 0.0 0.0 0.0 0.0 0.0 0.0 0.0 61.74 2.24
99.65 0.0 0.0 0.0 0.0 0.0 0.0 0.0 0.0 0.0 0.0 0.0 0.0 73.08 2.202
100.0 0.0 0.0 0.0 0.0 0.0 0.0 0.0 0.0 0.0 0.0 0.0 0.0 72.36 2.203
100.0 0.0 0.0 0.0 0.0 0.0 0.0 0.0 0.0 0.0 0.0 0.0 0.0 72.38 2.203
94.64 0.0 0.0 0.0 0.0 0.0 0.0 0.0 0.0 0.0 5.36 0.0 0.0 67.52 2.21
63.21 1.76 16.1 0.0 5.73 0.0 5.9 0.0 1.43 3.14 0.0 0.0 0.0 71.65 2.54
73.29 9.6 10.48 0.11 0.0 5.7 0.0 0.0 0.0 0.37 0.16 0.0 0.0 89.74 2.51
71.91 8.09 0.0 9.28 1.25 6.34 0.0 0.0 0.0 0.0 0.32 0.0 2.73 72.34 2.54
68.73 7.17 20.99 0.0 3.11 0.0 0.0 0.0 0.0 0.0 0.0 0.0 0.0 56.0 2.24
80.79 6.18 6.42 1.14 3.13 0.68 0.0 0.0 0.0 1.66 0.0 0.0 0.0 72.0 2.39
56.05 0.0 8.96 19.46 8.56 0.0 0.0 6.96 0.0 0.0 0.0 0.0 0.0 74.0 2.6
71.39 13.45 0.0 9.56 1.17 0.0 0.0 4.43 0.0 0.0 0.0 0.0 0.0 70.56 2.5
99.96 0.0 0.0 0.0 0.0 0.0 0.0 0.0 0.0 0.0 0.0 0.0 0.0 72.42 2.203
100.0 0.0 0.0 0.0 0.0 0.0 0.0 0.0 0.0 0.0 0.0 0.0 0.0 72.42 2.203
99.58 0.0 0.0 0.0 0.0 0.0 0.0 0.0 0.0 0.0 0.0 0.0 0.0 69.97 2.201
100.0 0.0 0.0 0.0 0.0 0.0 0.0 0.0 0.0 0.0 0.0 0.0 0.0 69.97 2.201
68.69 0.0 0.0 0.0 15.56 0.0 0.0 15.75 0.0 0.0 0.0 0.0 0.0 85.5 2.46
83.38 3.8 11.23 0.0 1.33 0.26 0.0 0.0 0.0 0.0 0.0 0.0 0.0 65.46 2.23
60.1 0.5 0.0 24.43 6.83 0.19 0.0 4.17 0.0 0.0 1.71 0.0 2.06 72.23 2.72
99.96 0.0 0.0 0.0 0.0 0.0 0.0 0.0 0.0 0.0 0.0 0.0 0.0 72.81 2.203
100.0 0.0 0.0 0.0 0.0 0.0 0.0 0.0 0.0 0.0 0.0 0.0 0.0 72.96 2.203
100.0 0.0 0.0 0.0 0.0 0.0 0.0 0.0 0.0 0.0 0.0 0.0 0.0 72.81 2.203
99.58 0.0 0.0 0.0 0.0 0.0 0.0 0.0 0.0 0.0 0.0 0.0 0.0 72.96 2.203
100.0 0.0 0.0 0.0 0.0 0.0 0.0 0.0 0.0 0.0 0.0 0.0 0.0 72.62 2.201
66.9 0.0 0.0 0.0 16.7 0.0 16.4 0.0 0.0 0.0 0.0 0.0 0.0 82.7 2.428
75.2 0.0 0.0 0.0 12.5 0.0 12.3 0.0 0.0 0.0 0.0 0.0 0.0 80.2 2.384
80.2 0.0 0.0 0.0 10.0 0.0 9.8 0.0 0.0 0.0 0.0 0.0 0.0 79.1 2.358
85.8 0.0 0.0 0.0 7.2 0.0 7.0 0.0 0.0 0.0 0.0 0.0 0.0 76.2 2.319
7.07 0.0 0.0 57.58 28.28 0.0 0.0 7.07 0.0 0.0 0.0 0.0 0.0 109.4 2.996
90.0 0.0 0.0 0.0 0.0 0.0 10.0 0.0 0.0 0.0 0.0 0.0 0.0 74.2 2.231
85.0 0.0 0.0 0.0 0.0 0.0 15.0 0.0 0.0 0.0 0.0 0.0 0.0 76.4 2.258
80.0 0.0 0.0 0.0 0.0 0.0 20.0 0.0 0.0 0.0 0.0 0.0 0.0 76.9 2.277
75.0 0.0 0.0 0.0 0.0 0.0 25.0 0.0 0.0 0.0 0.0 0.0 0.0 78.44 2.3
70.0 0.0 0.0 0.0 0.0 0.0 30.0 0.0 0.0 0.0 0.0 0.0 0.0 78.81 2.334
50.0 30.0 0.0 0.0 0.0 0.0 0.0 0.0 0.0 0.0 20.0 0.0 0.0 75.44 2.749
55.0 25.0 0.0 0.0 0.0 0.0 0.0 0.0 0.0 0.0 20.0 0.0 0.0 77.95 2.74
62.5 17.5 0.0 0.0 0.0 0.0 0.0 0.0 0.0 0.0 20.0 0.0 0.0 81.8 2.703
47.5 27.5 0.0 0.0 0.0 0.0 0.0 0.0 0.0 0.0 25.0 0.0 0.0 78.98 2.811
52.5 22.5 0.0 0.0 0.0 0.0 0.0 0.0 0.0 0.0 25.0 0.0 0.0 83.07 2.8
57.5 17.5 0.0 0.0 0.0 0.0 0.0 0.0 0.0 0.0 25.0 0.0 0.0 84.75 2.771
93.41 0.0 0.0 0.0 0.3 0.0 0.0 0.0 0.0 6.29 0.0 0.0 0.0 79.0 2.81
85.0 0.0 0.0 0.0 0.0 15.0 0.0 0.0 0.0 0.0 0.0 0.0 0.0 62.0 2.34
75.0 0.0 0.0 0.0 0.0 25.0 0.0 0.0 0.0 0.0 0.0 0.0 0.0 56.4 2.42
67.0 0.0 0.0 0.0 0.0 33.0 0.0 0.0 0.0 0.0 0.0 0.0 0.0 54.0 2.46
63.65 13.83 0.0 3.52 12.93 2.8 0.0 3.27 0.0 0.0 0.0 0.0 0.0 74.41 2.48
61.84 0.0 3.68 11.42 9.42 0.0 0.0 11.12 0.0 2.5 0.0 0.0 0.0 86.12 2.63
59.78 0.0 5.33 16.56 9.11 0.0 0.0 9.21 0.0 0.0 0.0 0.0 0.0 85.44 2.57
55.61 0.0 0.0 0.0 22.28 0.0 0.0 22.11 0.0 0.0 0.0 0.0 0.0 104.9 2.63
54.67 0.0 0.0 0.0 22.51 0.0 0.0 22.34 0.0 0.0 0.0 0.0 0.0 106.3 2.643
53.81 0.0 0.0 0.0 22.7 0.0 0.0 22.52 0.0 0.0 0.0 0.0 0.0 109.7 2.65
51.86 0.0 0.0 0.0 23.18 0.0 0.0 22.98 0.0 0.0 0.0 0.0 0.0 113.9 2.668
83.33 16.67 0.0 0.0 0.0 0.0 0.0 0.0 0.0 0.0 0.0 0.0 0.0 59.01 2.37
49.68 35.64 0.0 0.0 4.68 0.0 9.99 0.0 0.0 0.0 0.0 0.0 0.0 68.9 2.47
61.59 13.64 0.0 0.0 0.0 0.0 24.77 0.0 0.0 0.0 0.0 0.0 0.0 68.4 2.47
60.75 0.0 0.0 0.0 8.93 0.0 29.01 0.0 0.0 0.0 0.76 0.0 0.0 82.662 2.428
69.87 0.0 0.0 0.0 6.85 0.0 21.87 0.0 0.0 0.0 0.85 0.0 0.0 79.971 2.384
75.34 0.0 0.0 0.0 5.59 0.0 17.73 0.0 0.0 0.0 0.79 0.0 0.0 78.936 2.358
79.23 0.0 0.0 0.0 4.67 0.0 14.78 0.0 0.0 0.0 0.79 0.0 0.0 76.314 2.335
81.43 0.0 0.0 0.0 4.0 0.0 13.25 0.0 0.0 0.0 0.8 0.0 0.0 76.245 2.319
11.11 0.0 33.33 0.0 0.0 0.0 0.0 0.0 0.0 0.0 0.0 55.56 0.0 70.77 2.21
5.88 0.0 17.65 0.0 0.0 0.0 0.0 0.0 0.0 0.0 0.0 76.47 0.0 70.12 2.23
3.17 0.0 0.0 0.0 0.0 0.0 0.0 0.0 0.0 0.0 0.0 95.24 0.0 65.34 2.3
100.0 0.0 0.0 0.0 0.0 0.0 0.0 0.0 0.0 0.0 0.0 0.0 0.0 73.22 2.201
48.54 32.04 0.0 0.0 0.0 0.0 0.0 0.0 0.0 0.0 19.42 0.0 0.0 75.48 2.749
71.73 15.89 12.38 0.0 0.0 0.0 0.0 0.0 0.0 0.0 0.0 0.0 0.0 60.0 2.476
76.9 0.0 0.0 0.0 0.0 0.0 23.1 0.0 0.0 0.0 0.0 0.0 0.0 74.4 2.292
71.4 0.0 0.0 0.0 0.0 0.0 28.6 0.0 0.0 0.0 0.0 0.0 0.0 73.8 2.318
66.7 0.0 0.0 0.0 0.0 0.0 33.3 0.0 0.0 0.0 0.0 0.0 0.0 76.1 2.338
83.3 0.0 0.0 0.0 8.35 0.0 8.35 0.0 0.0 0.0 0.0 0.0 0.0 74.5 2.282
75.0 0.0 0.0 0.0 12.5 0.0 12.5 0.0 0.0 0.0 0.0 0.0 0.0 78.0 2.334
66.7 0.0 0.0 0.0 16.65 0.0 16.65 0.0 0.0 0.0 0.0 0.0 0.0 80.2 2.376
60.0 0.0 0.0 0.0 20.0 0.0 20.0 0.0 0.0 0.0 0.0 0.0 0.0 82.6 2.403
50.0 0.0 0.0 0.0 25.0 0.0 25.0 0.0 0.0 0.0 0.0 0.0 0.0 85.2 2.439
75.8 0.0 0.0 0.0 7.55 0.0 16.65 0.0 0.0 0.0 0.0 0.0 0.0 76.8 2.332
72.5 0.0 0.0 0.0 7.25 0.0 20.25 0.0 0.0 0.0 0.0 0.0 0.0 77.8 2.346
69.4 0.0 0.0 0.0 6.95 0.0 23.65 0.0 0.0 0.0 0.0 0.0 0.0 78.2 2.352
66.7 0.0 0.0 0.0 6.65 0.0 26.65 0.0 0.0 0.0 0.0 0.0 0.0 79.0 2.367
64.1 0.0 0.0 0.0 6.4 0.0 29.5 0.0 0.0 0.0 0.0 0.0 0.0 79.8 2.373
62.7 0.0 0.0 0.0 6.3 0.0 31.0 0.0 0.0 0.0 0.0 0.0 0.0 79.3 2.376
61.7 0.0 0.0 0.0 6.2 0.0 32.1 0.0 0.0 0.0 0.0 0.0 0.0 80.3 2.376
59.5 0.0 0.0 0.0 5.95 0.0 34.55 0.0 0.0 0.0 0.0 0.0 0.0 81.0 2.374
57.5 0.0 0.0 0.0 5.75 0.0 36.75 0.0 0.0 0.0 0.0 0.0 0.0 81.4 2.376
55.6 0.0 0.0 0.0 5.55 0.0 38.85 0.0 0.0 0.0 0.0 0.0 0.0 80.8 2.374
75.8 16.65 0.0 0.0 7.55 0.0 0.0 0.0 0.0 0.0 0.0 0.0 0.0 65.3 2.387
68.0 25.2 0.0 0.0 6.8 0.0 0.0 0.0 0.0 0.0 0.0 0.0 0.0 61.2 2.46
66.7 26.65 0.0 0.0 6.65 0.0 0.0 0.0 0.0 0.0 0.0 0.0 0.0 60.9 2.471
66.1 27.25 0.0 0.0 6.65 0.0 0.0 0.0 0.0 0.0 0.0 0.0 0.0 61.0 2.468
63.6 30.05 0.0 0.0 6.35 0.0 0.0 0.0 0.0 0.0 0.0 0.0 0.0 60.3 2.482
62.5 31.25 0.0 0.0 6.25 0.0 0.0 0.0 0.0 0.0 0.0 0.0 0.0 60.1 2.494
59.5 34.55 0.0 0.0 5.95 0.0 0.0 0.0 0.0 0.0 0.0 0.0 0.0 58.7 2.502
55.6 38.85 0.0 0.0 5.55 0.0 0.0 0.0 0.0 0.0 0.0 0.0 0.0 58.5 2.523
50.5 42.95 0.0 0.0 6.55 0.0 0.0 0.0 0.0 0.0 0.0 0.0 0.0 57.4 2.536
83.3 8.35 0.0 0.0 8.35 0.0 0.0 0.0 0.0 0.0 0.0 0.0 0.0 66.9 2.311
66.7 16.65 0.0 0.0 16.65 0.0 0.0 0.0 0.0 0.0 0.0 0.0 0.0 68.0 2.413
60.0 20.0 0.0 0.0 20.0 0.0 0.0 0.0 0.0 0.0 0.0 0.0 0.0 69.3 2.446
50.0 25.0 0.0 0.0 25.0 0.0 0.0 0.0 0.0 0.0 0.0 0.0 0.0 70.2 2.48
83.3 16.7 0.0 0.0 0.0 0.0 0.0 0.0 0.0 0.0 0.0 0.0 0.0 58.4 2.347
76.9 23.1 0.0 0.0 0.0 0.0 0.0 0.0 0.0 0.0 0.0 0.0 0.0 56.5 2.392
71.4 28.6 0.0 0.0 0.0 0.0 0.0 0.0 0.0 0.0 0.0 0.0 0.0 55.7 2.463
66.7 33.3 0.0 0.0 0.0 0.0 0.0 0.0 0.0 0.0 0.0 0.0 0.0 52.5 2.481
56.34 2.77 0.0 32.52 5.7 1.98 0.0 0.46 0.0 0.0 0.0 0.0 0.0 53.13 2.74
48.6 2.39 0.0 41.79 4.93 1.71 0.0 0.39 0.0 0.0 0.0 0.0 0.0 58.65 2.8
46.99 2.31 0.0 22.12 4.76 1.65 0.0 21.97 0.0 0.0 0.0 0.0 0.0 60.72 2.79
32.79 20.78 46.43 0.0 0.0 0.0 0.0 0.0 0.0 0.0 0.0 0.0 0.0 67.65 2.4
99.96 0.0 0.0 0.0 0.0 0.0 0.0 0.0 0.0 0.0 0.0 0.0 0.0 71.34 2.201
61.0 30.0 0.0 0.0 9.0 0.0 0.0 0.0 0.0 0.0 0.0 0.0 0.0 63.8 2.489
61.0 9.0 0.0 0.0 9.0 0.0 21.0 0.0 0.0 0.0 0.0 0.0 0.0 84.1 2.43
61.0 4.0 0.0 0.0 9.0 0.0 26.0 0.0 0.0 0.0 0.0 0.0 0.0 86.0 2.414
61.0 3.0 0.0 0.0 9.0 0.0 27.0 0.0 0.0 0.0 0.0 0.0 0.0 86.2 2.408
61.0 0.0 0.0 0.0 9.0 0.0 30.0 0.0 0.0 0.0 0.0 0.0 0.0 86.3 2.395
69.7 0.0 0.0 0.0 10.0 0.0 0.0 20.3 0.0 0.0 0.0 0.0 0.0 93.0 2.51
69.7 0.0 0.0 0.0 12.0 0.0 0.0 18.3 0.0 0.0 0.0 0.0 0.0 91.0 2.492
69.7 0.0 0.0 0.0 16.8 0.0 0.0 13.5 0.0 0.0 0.0 0.0 0.0 92.0 2.495
7.07 0.0 0.0 57.58 28.28 0.0 0.0 7.07 0.0 0.0 0.0 0.0 0.0 109.2 2.96
67.09 0.0 2.58 0.0 2.81 2.86 23.67 0.0 0.0 0.0 0.0 0.0 0.0 70.38 2.34
67.09 0.0 2.58 0.0 2.81 2.86 23.67 0.0 0.0 0.0 0.0 0.0 0.0 73.83 2.36
73.3 0.0 4.72 0.0 5.13 5.23 11.61 0.0 0.0 0.0 0.0 0.0 0.0 70.38 2.36
66.94 0.0 0.0 0.0 2.34 0.0 29.52 0.0 0.0 0.0 0.0 0.0 0.0 73.83 2.35
67.99 0.0 0.0 0.0 5.72 0.0 26.29 0.0 0.0 0.0 0.0 0.0 0.0 85.56 2.37
95.0 0.0 0.0 0.0 0.0 0.0 0.0 0.0 0.0 0.0 5.0 0.0 0.0 66.0 2.206
92.0 0.0 0.0 0.0 0.0 0.0 0.0 0.0 0.0 0.0 8.0 0.0 0.0 66.0 2.205
4.0 0.0 0.0 64.0 32.0 0.0 0.0 0.0 0.0 0.0 0.0 0.0 0.0 100.1 2.96
10.0 0.0 0.0 60.0 30.0 0.0 0.0 0.0 0.0 0.0 0.0 0.0 0.0 101.4 2.96
7.0 0.0 0.0 63.0 30.0 0.0 0.0 0.0 0.0 0.0 0.0 0.0 0.0 100.7 2.96
4.0 0.0 0.0 66.0 30.0 0.0 0.0 0.0 0.0 0.0 0.0 0.0 0.0 100.1 2.95
4.0 0.0 0.0 54.0 30.0 0.0 0.0 0.0 0.0 12.0 0.0 0.0 0.0 91.43 2.99
4.0 0.0 0.0 60.0 30.0 0.0 0.0 0.0 0.0 6.0 0.0 0.0 0.0 100.1 2.93
4.0 0.0 0.0 54.0 30.0 0.0 0.0 12.0 0.0 0.0 0.0 0.0 0.0 103.2 2.87
4.0 0.0 0.0 57.0 30.0 0.0 0.0 9.0 0.0 0.0 0.0 0.0 0.0 115.9 2.86
4.0 0.0 0.0 60.0 30.0 0.0 0.0 6.0 0.0 0.0 0.0 0.0 0.0 110.4 2.9
4.0 0.0 0.0 63.0 30.0 0.0 0.0 3.0 0.0 0.0 0.0 0.0 0.0 102.8 2.93
4.0 6.0 0.0 60.0 30.0 0.0 0.0 0.0 0.0 0.0 0.0 0.0 0.0 107.0 2.95
4.0 12.0 0.0 54.0 30.0 0.0 0.0 0.0 0.0 0.0 0.0 0.0 0.0 104.9 2.88
4.0 16.0 0.0 50.0 30.0 0.0 0.0 0.0 0.0 0.0 0.0 0.0 0.0 96.6 2.75
4.0 19.0 0.0 47.0 30.0 0.0 0.0 0.0 0.0 0.0 0.0 0.0 0.0 89.7 2.58
4.0 0.0 5.0 66.0 25.0 0.0 0.0 0.0 0.0 0.0 0.0 0.0 0.0 91.08 2.88
4.0 0.0 10.0 66.0 20.0 0.0 0.0 0.0 0.0 0.0 0.0 0.0 0.0 86.25 2.79
4.0 0.0 15.0 66.0 15.0 0.0 0.0 0.0 0.0 0.0 0.0 0.0 0.0 79.35 2.61
7.0 0.0 0.0 50.0 30.0 0.0 13.0 0.0 0.0 0.0 0.0 0.0 0.0 100.1 2.7
7.0 0.0 0.0 48.0 30.0 0.0 15.0 0.0 0.0 0.0 0.0 0.0 0.0 95.22 2.6
7.0 0.0 0.0 47.0 30.0 0.0 16.0 0.0 0.0 0.0 0.0 0.0 0.0 97.29 2.55
7.0 0.0 0.0 41.0 30.0 0.0 22.0 0.0 0.0 0.0 0.0 0.0 0.0 100.7 2.52
10.0 0.0 0.0 41.0 30.0 0.0 19.0 0.0 0.0 0.0 0.0 0.0 0.0 96.6 2.45
10.0 0.0 0.0 38.0 30.0 0.0 22.0 0.0 0.0 0.0 0.0 0.0 0.0 100.1 2.42
24.5 0.0 0.0 39.4 36.1 0.0 0.0 0.0 0.0 0.0 0.0 0.0 0.0 108.6 2.827
35.0 0.0 0.0 37.5 27.5 0.0 0.0 0.0 0.0 0.0 0.0 0.0 0.0 103.5 2.805
44.5 0.0 0.0 35.8 19.7 0.0 0.0 0.0 0.0 0.0 0.0 0.0 0.0 98.8 2.76
53.25 0.0 0.0 34.23 12.51 0.0 0.0 0.0 0.0 0.0 0.0 0.0 0.0 93.3 2.763
61.2 0.0 0.0 32.8 6.0 0.0 0.0 0.0 0.0 0.0 0.0 0.0 0.0 90.1 2.728
65.0 0.0 0.0 32.1 2.9 0.0 0.0 0.0 0.0 0.0 0.0 0.0 0.0 87.2 2.661
71.1 0.47 0.36 0.0 16.18 0.06 11.02 0.0 0.0 0.0 0.61 0.0 0.0 81.42 2.386
100.0 0.0 0.0 0.0 0.0 0.0 0.0 0.0 0.0 0.0 0.0 0.0 0.0 76.24 2.203
75.86 9.59 0.0 11.69 0.35 2.5 0.0 0.0 0.0 0.0 0.0 0.0 0.0 70.56 2.49
82.82 4.19 11.02 0.33 1.63 0.0 0.0 0.0 0.0 0.0 0.0 0.0 0.0 58.31 2.24
81.89 4.95 11.56 0.01 1.57 0.0 0.0 0.0 0.0 0.01 0.0 0.0 0.0 61.74 2.3
79.11 4.63 12.83 0.0 2.19 0.0 0.0 0.0 0.0 1.24 0.0 0.0 0.0 66.15 2.28
75.03 11.11 10.79 0.0 3.07 0.0 0.0 0.0 0.0 0.0 0.0 0.0 0.0 71.15 2.37
56.23 0.0 9.15 5.68 13.13 0.0 0.0 15.81 0.0 0.0 0.0 0.0 0.0 88.69 2.52
77.39 13.0 3.56 2.21 1.21 2.63 0.0 0.0 0.0 0.0 0.0 0.0 0.0 72.52 2.43
77.05 7.96 0.0 0.0 3.15 5.02 1.36 0.0 0.0 5.36 0.0 0.0 0.0 56.88 2.64
73.81 9.2 0.0 0.61 4.13 4.75 1.37 0.5 0.0 5.62 0.0 0.0 0.0 56.65 2.59
76.33 9.42 0.0 0.71 2.07 4.86 1.34 0.33 0.0 4.93 0.0 0.0 0.0 55.26 2.56
75.96 8.8 0.0 0.0 3.69 5.07 1.34 0.0 0.0 5.13 0.0 0.0 0.0 57.05 2.62
77.33 7.77 0.0 0.0 3.23 5.04 1.6 0.0 0.0 5.02 0.0 0.0 0.0 53.16 2.6
61.66 23.06 1.54 3.95 4.24 3.29 0.0 1.49 0.0 0.0 0.0 0.0 0.77 79.77 2.52
69.83 6.94 22.45 0.0 0.12 0.0 0.0 0.0 0.11 0.0 0.0 0.0 0.0 56.84 2.27
72.27 3.0 20.24 0.0 0.0 3.82 0.0 0.0 0.11 0.0 0.0 0.0 0.0 58.21 2.24
81.1 6.28 7.46 1.15 0.0 0.89 0.0 0.0 0.0 1.39 0.0 0.0 0.0 67.62 2.38
78.19 7.07 9.0 1.67 3.07 1.0 0.0 0.0 0.0 0.0 0.0 0.0 0.0 71.34 2.33
76.1 1.79 15.94 1.16 1.53 2.0 0.0 0.0 1.46 0.0 0.0 0.0 0.0 62.72 2.34
51.0 0.0 0.0 0.0 29.0 0.0 20.0 0.0 0.0 0.0 0.0 0.0 0.0 91.8 2.501
57.0 0.0 0.0 0.0 25.0 0.0 18.0 0.0 0.0 0.0 0.0 0.0 0.0 91.1 2.493
58.0 0.0 0.0 0.0 25.0 0.0 17.0 0.0 0.0 0.0 0.0 0.0 0.0 91.6 2.497
62.0 0.0 0.0 0.0 22.0 0.0 16.0 0.0 0.0 0.0 0.0 0.0 0.0 88.9 2.471
64.0 0.0 0.0 0.0 21.0 0.0 15.0 0.0 0.0 0.0 0.0 0.0 0.0 88.4 2.462
65.0 0.0 0.0 0.0 18.0 0.0 17.0 0.0 0.0 0.0 0.0 0.0 0.0 85.2 2.429
66.0 0.0 0.0 0.0 21.0 0.0 13.0 0.0 0.0 0.0 0.0 0.0 0.0 86.6 2.455
66.0 0.0 0.0 0.0 19.0 0.0 15.0 0.0 0.0 0.0 0.0 0.0 0.0 86.7 2.429
66.0 0.0 0.0 0.0 18.0 0.0 16.0 0.0 0.0 0.0 0.0 0.0 0.0 86.4 2.427
66.0 0.0 0.0 0.0 20.0 0.0 14.0 0.0 0.0 0.0 0.0 0.0 0.0 86.2 2.446
67.0 0.0 0.0 0.0 19.0 0.0 14.0 0.0 0.0 0.0 0.0 0.0 0.0 87.0 2.427
67.0 0.0 0.0 0.0 20.0 0.0 13.0 0.0 0.0 0.0 0.0 0.0 0.0 88.0 2.457
69.0 0.0 0.0 0.0 19.0 0.0 12.0 0.0 0.0 0.0 0.0 0.0 0.0 86.8 2.433
70.0 0.0 0.0 0.0 20.0 0.0 10.0 0.0 0.0 0.0 0.0 0.0 0.0 88.9 2.448
70.0 0.0 0.0 0.0 18.0 0.0 12.0 0.0 0.0 0.0 0.0 0.0 0.0 86.3 2.429
71.0 0.0 0.0 0.0 17.0 0.0 12.0 0.0 0.0 0.0 0.0 0.0 0.0 85.8 2.421
71.0 0.0 0.0 0.0 15.0 0.0 14.0 0.0 0.0 0.0 0.0 0.0 0.0 82.6 2.403
72.0 0.0 0.0 0.0 16.0 0.0 12.0 0.0 0.0 0.0 0.0 0.0 0.0 84.4 2.404
72.0 0.0 0.0 0.0 14.0 0.0 14.0 0.0 0.0 0.0 0.0 0.0 0.0 82.0 2.393
73.0 0.0 0.0 0.0 16.0 0.0 11.0 0.0 0.0 0.0 0.0 0.0 0.0 83.8 2.407
66.0 0.0 0.0 0.0 9.0 0.0 25.0 0.0 0.0 0.0 0.0 0.0 0.0 84.5 2.381
45.0 0.0 0.0 0.0 30.0 0.0 25.0 0.0 0.0 0.0 0.0 0.0 0.0 90.5 2.452
70.0 0.0 0.0 0.0 5.0 0.0 25.0 0.0 0.0 0.0 0.0 0.0 0.0 81.8 2.355
50.0 0.0 0.0 0.0 25.0 0.0 25.0 0.0 0.0 0.0 0.0 0.0 0.0 82.5 2.363
57.0 0.0 0.0 0.0 14.0 0.0 29.0 0.0 0.0 0.0 0.0 0.0 0.0 87.6 2.41
70.0 0.0 0.0 0.0 7.0 0.0 23.0 0.0 0.0 0.0 0.0 0.0 0.0 82.4 2.363
67.0 0.0 0.0 0.0 0.0 0.0 33.0 0.0 0.0 0.0 0.0 0.0 0.0 87.6 2.42
66.0 0.0 0.0 0.0 21.0 0.0 13.0 0.0 0.0 0.0 0.0 0.0 0.0 81.2 2.35
70.0 0.0 0.0 0.0 13.0 0.0 17.0 0.0 0.0 0.0 0.0 0.0 0.0 83.0 2.369
62.0 0.0 0.0 0.0 21.0 0.0 17.0 0.0 0.0 0.0 0.0 0.0 0.0 86.7 2.414
63.0 0.0 0.0 0.0 5.0 0.0 32.0 0.0 0.0 0.0 0.0 0.0 0.0 84.2 2.376
61.0 0.0 0.0 0.0 9.0 0.0 30.0 0.0 0.0 0.0 0.0 0.0 0.0 86.2 2.395
80.97 4.3 9.35 0.88 2.13 0.0 0.0 0.78 0.0 0.76 0.0 0.0 0.0 68.99 2.3
80.35 4.96 5.39 2.63 2.11 0.0 0.0 2.58 0.0 1.12 0.0 0.0 0.0 73.11 2.38
80.48 5.26 5.75 2.63 2.11 0.0 0.0 2.45 0.0 0.8 0.0 0.0 0.0 73.3 2.37
80.09 5.24 4.49 3.28 2.1 0.0 0.0 3.19 0.0 0.99 0.0 0.0 0.0 73.5 2.38
81.11 5.31 3.66 2.65 2.13 0.0 0.0 2.62 0.0 1.81 0.0 0.0 0.0 73.7 2.41
79.12 5.27 4.52 3.31 3.03 0.0 0.0 3.21 0.0 1.0 0.0 0.0 0.0 72.13 2.39
68.36 1.62 5.93 4.75 9.15 0.0 0.0 2.8 0.0 1.95 0.0 0.0 5.32 83.3 2.54
73.64 5.63 4.38 4.18 6.22 0.0 0.0 4.41 0.0 1.44 0.0 0.0 0.0 73.7 2.45
74.75 4.54 5.77 0.0 3.94 0.0 0.0 0.0 0.0 3.41 0.0 0.0 7.41 70.85 2.57
64.76 0.0 3.19 3.17 8.55 0.0 0.0 3.17 0.15 4.24 0.0 0.0 12.62 83.0 2.84
64.86 0.0 3.2 3.17 8.56 0.0 0.0 3.18 0.0 4.26 0.0 0.0 12.64 83.0 2.83
64.86 0.0 3.2 6.34 8.56 0.0 0.0 0.0 0.0 4.26 0.0 0.0 12.64 82.0 2.84
66.26 0.0 2.19 3.16 10.05 0.0 0.0 3.16 0.15 4.25 0.0 0.0 10.62 84.0 2.8
99.57 0.0 0.0 0.0 0.0 0.0 0.0 0.0 0.0 0.0 0.0 0.0 0.0 52.0 2.22
81.8 5.0 8.8 1.1 1.8 0.0 0.0 1.5 0.0 0.0 0.0 0.0 0.0 59.0 2.226
73.0 8.2 0.0 9.1 0.0 6.1 0.0 0.0 0.0 0.8 0.0 0.0 2.7 64.5 2.565
70.11 13.3 0.0 10.1 0.35 0.02 0.0 5.9 0.0 0.0 0.0 0.0 0.0 73.0 2.495
74.0 12.0 0.0 12.0 1.5 0.5 0.0 0.0 0.0 0.0 0.0 0.0 0.0 75.0 2.52
74.0 12.0 0.0 8.0 1.5 0.5 0.0 4.0 0.0 0.0 0.0 0.0 0.0 72.0 2.479
74.0 12.0 0.0 4.0 1.5 0.5 0.0 8.0 0.0 0.0 0.0 0.0 0.0 71.0 2.45
55.56 0.0 0.0 0.0 22.22 0.0 0.0 22.22 0.0 0.0 0.0 0.0 0.0 101.5 2.628
82.91 3.99 11.55 0.0 1.21 0.33 0.0 0.0 0.0 0.0 0.0 0.0 0.0 63.0 2.23
63.16 0.0 0.0 0.0 5.26 0.0 31.58 0.0 0.0 0.0 0.0 0.0 0.0 85.1 2.4
55.86 2.15 25.66 0.0 6.73 1.28 4.69 0.0 0.0 0.0 0.0 0.0 1.64 53.9 2.38
76.05 6.14 10.94 1.13 4.35 1.35 0.0 0.0 0.0 0.04 0.0 0.0 0.0 72.0 2.3
74.35 15.33 0.0 0.0 0.0 10.32 0.0 0.0 0.0 0.0 0.0 0.0 0.0 51.74 2.44
78.69 12.66 0.0 0.0 0.0 8.65 0.0 0.0 0.0 0.0 0.0 0.0 0.0 57.27 2.41
69.0 16.0 0.0 0.0 0.0 0.0 15.0 0.0 0.0 0.0 0.0 0.0 0.0 75.2 2.43
60.0 25.0 0.0 0.0 0.0 0.0 0.0 0.0 0.0 0.0 15.0 0.0 0.0 76.4 2.691
60.0 20.0 0.0 0.0 0.0 0.0 5.0 0.0 0.0 0.0 15.0 0.0 0.0 85.3 2.67
60.0 12.5 0.0 0.0 0.0 0.0 12.5 0.0 0.0 0.0 15.0 0.0 0.0 90.7 2.652
60.0 5.0 0.0 0.0 0.0 0.0 20.0 0.0 0.0 0.0 15.0 0.0 0.0 94.7 2.621
60.0 0.0 0.0 0.0 0.0 0.0 25.0 0.0 0.0 0.0 15.0 0.0 0.0 116.5 2.984
100.0 0.0 0.0 0.0 0.0 0.0 0.0 0.0 0.0 0.0 0.0 0.0 0.0 72.86 2.204
100.0 0.0 0.0 0.0 0.0 0.0 0.0 0.0 0.0 0.0 0.0 0.0 0.0 74.58 2.204
59.61 0.0 4.32 2.12 14.64 0.0 0.0 19.3 0.0 0.0 0.0 0.0 0.0 110.0 2.49
46.2 24.3 0.0 26.9 0.0 0.0 0.0 0.0 0.0 0.0 0.0 0.0 0.0 80.0 2.6
45.0 0.0 0.0 0.0 15.0 0.0 0.0 40.0 0.0 0.0 0.0 0.0 0.0 99.0 2.765
58.52 17.51 11.05 4.53 1.58 0.0 0.0 3.23 0.0 0.0 3.57 0.0 0.0 74.8 2.57
74.0 16.0 0.0 10.0 0.0 0.0 0.0 0.0 0.0 0.0 0.0 0.0 0.0 70.9 2.482
74.0 0.0 0.0 10.0 0.0 16.0 0.0 0.0 0.0 0.0 0.0 0.0 0.0 62.4 2.463
71.72 14.95 0.0 6.73 1.23 0.38 0.0 4.18 0.0 0.0 0.13 0.0 0.0 71.9 2.487
60.0 20.0 0.0 0.0 0.0 0.0 5.0 0.0 0.0 0.0 15.0 0.0 0.0 85.3 2.671
59.0 20.0 0.0 0.0 0.0 0.0 5.0 0.0 0.0 0.0 15.0 0.0 0.0 85.4 2.69
58.0 20.0 0.0 0.0 0.0 0.0 5.0 0.0 0.0 0.0 15.0 0.0 0.0 87.1 2.74
59.0 12.5 0.0 0.0 0.0 0.0 12.5 0.0 0.0 0.0 15.0 0.0 0.0 93.5 2.72
58.0 12.5 0.0 0.0 0.0 0.0 12.5 0.0 0.0 0.0 15.0 0.0 0.0 94.4 2.75
58.0 5.0 0.0 0.0 0.0 0.0 20.0 0.0 0.0 0.0 15.0 0.0 0.0 97.7 2.73
99.96 0.0 0.0 0.0 0.0 0.0 0.0 0.0 0.0 0.0 0.0 0.0 0.0 63.0 2.203
100.0 0.0 0.0 0.0 0.0 0.0 0.0 0.0 0.0 0.0 0.0 0.0 0.0 70.0 2.202
99.83 0.0 0.0 0.0 0.0 0.0 0.0 0.0 0.0 0.0 0.0 0.0 0.0 56.0 2.202
99.98 0.0 0.0 0.0 0.0 0.0 0.0 0.0 0.0 0.0 0.0 0.0 0.0 63.0 2.202
99.96 0.0 0.0 0.0 0.0 0.0 0.0 0.0 0.0 0.0 0.0 0.0 0.0 70.0 2.203
99.65 0.0 0.0 0.0 0.0 0.0 0.0 0.0 0.0 0.0 0.0 0.0 0.0 59.7 2.201
99.93 0.0 0.0 0.0 0.0 0.0 0.0 0.0 0.0 0.0 0.0 0.0 0.0 70.0 2.203
99.99 0.0 0.0 0.0 0.0 0.0 0.0 0.0 0.0 0.0 0.0 0.0 0.0 71.4 2.203
82.63 6.87 6.21 0.33 2.85 0.0 1.03 0.0 0.0 0.08 0.0 0.0 0.0 67.0 2.31
80.76 6.44 7.88 0.33 2.69 0.0 1.04 0.0 0.0 0.08 0.0 0.0 0.0 67.0 2.31
81.4 6.69 6.85 0.33 2.79 0.0 1.45 0.0 0.0 0.08 0.0 0.0 0.0 67.0 2.31
80.98 6.63 7.43 0.33 2.69 0.0 1.04 0.0 0.0 0.08 0.0 0.0 0.0 67.0 2.31
83.15 2.62 4.75 0.33 2.88 2.65 2.72 0.0 0.0 0.08 0.0 0.0 0.0 67.0 2.33
83.26 6.82 4.73 0.33 2.93 0.0 1.04 0.0 0.0 0.08 0.0 0.0 0.0 67.0 2.32
81.02 6.74 2.78 0.32 2.79 0.0 5.47 0.0 0.0 0.08 0.0 0.0 0.0 70.0 2.35
59.77 0.0 5.34 16.56 9.11 0.0 0.0 9.22 0.0 0.0 0.0 0.0 0.0 85.44 2.57
64.37 1.01 4.48 8.9 10.4 0.0 0.0 10.83 0.0 0.0 0.0 0.0 0.0 87.0 2.52
69.63 14.0 1.78 7.74 1.52 0.0 0.0 0.0 0.0 0.0 0.0 0.0 5.33 65.27 2.58
75.02 11.11 10.79 0.0 3.07 0.0 0.0 0.0 0.0 0.0 0.0 0.0 0.0 71.15 2.37
56.22 0.0 9.15 5.68 13.13 0.0 0.0 15.81 0.0 0.0 0.0 0.0 0.0 88.69 2.52
55.47 0.2 8.86 22.02 8.47 0.13 0.0 4.6 0.0 0.0 0.16 0.0 0.0 72.52 2.54
68.68 0.0 0.0 0.0 15.57 0.0 0.0 15.75 0.0 0.0 0.0 0.0 0.0 86.24 2.49
100.0 0.0 0.0 0.0 0.0 0.0 0.0 0.0 0.0 0.0 0.0 0.0 0.0 72.4 2.203
80.0 15.0 0.0 5.0 0.0 0.0 0.0 0.0 0.0 0.0 0.0 0.0 0.0 67.0 2.412
80.0 10.0 0.0 10.0 0.0 0.0 0.0 0.0 0.0 0.0 0.0 0.0 0.0 72.0 2.433
75.0 20.0 0.0 5.0 0.0 0.0 0.0 0.0 0.0 0.0 0.0 0.0 0.0 65.0 2.46
75.0 15.0 0.0 10.0 0.0 0.0 0.0 0.0 0.0 0.0 0.0 0.0 0.0 72.0 2.481
75.0 10.0 0.0 15.0 0.0 0.0 0.0 0.0 0.0 0.0 0.0 0.0 0.0 75.0 2.503
70.0 20.0 0.0 10.0 0.0 0.0 0.0 0.0 0.0 0.0 0.0 0.0 0.0 69.0 2.524
80.69 6.44 7.97 0.33 2.69 0.0 1.04 0.0 0.0 0.08 0.0 0.0 0.0 67.0 2.31
49.0 0.0 0.0 5.0 21.0 0.0 0.0 25.0 0.0 0.0 0.0 0.0 0.0 108.8 2.72
50.0 0.0 0.0 20.0 15.0 0.0 0.0 15.0 0.0 0.0 0.0 0.0 0.0 101.9 2.75
45.0 0.0 0.0 0.0 25.0 0.0 0.0 25.0 0.0 0.0 5.0 0.0 0.0 113.4 2.81
44.0 0.0 0.0 0.0 25.0 0.0 0.0 25.0 0.0 0.0 5.0 0.0 0.0 117.0 2.833
43.0 0.0 0.0 10.0 25.0 0.0 0.0 15.0 0.0 0.0 5.0 0.0 0.0 112.0 2.841
66.71 9.99 0.0 1.0 8.49 0.0 12.08 0.0 0.0 0.0 1.0 0.0 0.0 82.0 2.47
66.91 9.99 0.0 0.0 8.99 0.0 11.98 0.0 0.0 0.0 1.0 0.0 0.0 84.0 2.47
67.31 8.99 0.0 0.0 9.49 0.0 12.08 0.0 0.0 0.0 1.0 0.0 0.0 82.0 2.47
67.9 9.49 0.0 0.5 9.99 0.0 9.99 0.0 0.0 0.0 0.5 0.0 0.0 81.0 2.46
67.27 10.5 0.0 0.0 9.5 0.0 10.2 0.0 0.0 0.0 0.7 0.0 0.0 83.0 2.49
64.91 10.49 0.0 1.5 8.99 0.0 12.08 1.3 0.0 0.0 0.0 0.0 0.0 80.0 2.44
66.04 10.21 0.0 0.0 8.71 0.0 12.11 0.0 0.0 0.0 0.8 0.0 0.0 83.0 2.51
64.91 10.49 0.0 1.5 8.99 0.0 12.48 1.5 0.0 0.0 0.0 0.0 0.0 80.0 2.44
58.33 0.0 0.0 0.0 25.0 0.0 0.0 15.0 0.0 0.0 0.0 0.0 0.0 105.0 2.61
44.0 0.0 0.0 0.0 15.0 0.0 0.0 35.0 0.0 0.0 5.0 0.0 0.0 116.0 2.87
50.0 10.0 40.0 0.0 0.0 0.0 0.0 0.0 0.0 0.0 0.0 0.0 0.0 53.02 2.211
60.0 10.0 30.0 0.0 0.0 0.0 0.0 0.0 0.0 0.0 0.0 0.0 0.0 61.84 2.264
70.0 10.0 20.0 0.0 0.0 0.0 0.0 0.0 0.0 0.0 0.0 0.0 0.0 74.87 2.326
80.0 10.0 10.0 0.0 0.0 0.0 0.0 0.0 0.0 0.0 0.0 0.0 0.0 79.87 2.37
20.0 20.0 60.0 0.0 0.0 0.0 0.0 0.0 0.0 0.0 0.0 0.0 0.0 59.88 2.282
30.0 20.0 50.0 0.0 0.0 0.0 0.0 0.0 0.0 0.0 0.0 0.0 0.0 68.6 2.331
40.0 20.0 40.0 0.0 0.0 0.0 0.0 0.0 0.0 0.0 0.0 0.0 0.0 73.99 2.419
50.0 20.0 30.0 0.0 0.0 0.0 0.0 0.0 0.0 0.0 0.0 0.0 0.0 81.83 2.478
60.0 20.0 20.0 0.0 0.0 0.0 0.0 0.0 0.0 0.0 0.0 0.0 0.0 81.14 2.521
70.0 20.0 10.0 0.0 0.0 0.0 0.0 0.0 0.0 0.0 0.0 0.0 0.0 65.56 2.502
80.0 20.0 0.0 0.0 0.0 0.0 0.0 0.0 0.0 0.0 0.0 0.0 0.0 67.91 2.389
10.0 30.0 60.0 0.0 0.0 0.0 0.0 0.0 0.0 0.0 0.0 0.0 0.0 69.48 2.393
20.0 30.0 50.0 0.0 0.0 0.0 0.0 0.0 0.0 0.0 0.0 0.0 0.0 73.6 2.448
30.0 30.0 40.0 0.0 0.0 0.0 0.0 0.0 0.0 0.0 0.0 0.0 0.0 72.03 2.492
40.0 30.0 30.0 0.0 0.0 0.0 0.0 0.0 0.0 0.0 0.0 0.0 0.0 80.75 2.529
50.0 30.0 20.0 0.0 0.0 0.0 0.0 0.0 0.0 0.0 0.0 0.0 0.0 74.28 2.539
60.0 30.0 10.0 0.0 0.0 0.0 0.0 0.0 0.0 0.0 0.0 0.0 0.0 67.23 2.52
70.0 30.0 0.0 0.0 0.0 0.0 0.0 0.0 0.0 0.0 0.0 0.0 0.0 65.56 2.484
60.0 40.0 0.0 0.0 0.0 0.0 0.0 0.0 0.0 0.0 0.0 0.0 0.0 68.21 2.536
74.0 26.0 0.0 0.0 0.0 0.0 0.0 0.0 0.0 0.0 0.0 0.0 0.0 70.1 2.439
74.0 22.0 0.0 4.0 0.0 0.0 0.0 0.0 0.0 0.0 0.0 0.0 0.0 64.5 2.466
74.0 19.0 0.0 7.0 0.0 0.0 0.0 0.0 0.0 0.0 0.0 0.0 0.0 67.5 2.482
74.0 16.0 0.0 10.0 0.0 0.0 0.0 0.0 0.0 0.0 0.0 0.0 0.0 71.2 2.482
74.0 13.0 0.0 13.0 0.0 0.0 0.0 0.0 0.0 0.0 0.0 0.0 0.0 73.4 2.505
74.0 10.0 0.0 16.0 0.0 0.0 0.0 0.0 0.0 0.0 0.0 0.0 0.0 75.4 2.517
97.0 0.0 0.0 0.0 3.0 0.0 0.0 0.0 0.0 0.0 0.0 0.0 0.0 74.0 2.24
92.0 0.0 0.0 0.0 8.0 0.0 0.0 0.0 0.0 0.0 0.0 0.0 0.0 78.0 2.3
70.0 0.0 0.0 0.0 0.0 0.0 30.0 0.0 0.0 0.0 0.0 0.0 0.0 78.8 2.33
80.0 0.0 0.0 0.0 0.0 0.0 20.0 0.0 0.0 0.0 0.0 0.0 0.0 76.9 2.28
90.0 0.0 0.0 0.0 0.0 0.0 10.0 0.0 0.0 0.0 0.0 0.0 0.0 74.2 2.23
60.0 40.0 0.0 0.0 0.0 0.0 0.0 0.0 0.0 0.0 0.0 0.0 0.0 60.0 2.52
60.0 0.0 0.0 40.0 0.0 0.0 0.0 0.0 0.0 0.0 0.0 0.0 0.0 86.9 2.77
60.0 0.0 0.0 0.0 10.0 0.0 30.0 0.0 0.0 0.0 0.0 0.0 0.0 84.8 2.39
60.0 0.0 0.0 0.0 20.0 0.0 20.0 0.0 0.0 0.0 0.0 0.0 0.0 82.6 2.4
50.0 0.0 0.0 0.0 25.0 0.0 25.0 0.0 0.0 0.0 0.0 0.0 0.0 85.2 2.44
60.0 0.0 0.0 0.0 10.0 0.0 0.0 30.0 0.0 0.0 0.0 0.0 0.0 100.3 2.61
50.0 0.0 0.0 0.0 20.0 0.0 0.0 30.0 0.0 0.0 0.0 0.0 0.0 110.9 2.7
30.0 0.0 0.0 40.0 30.0 0.0 0.0 0.0 0.0 0.0 0.0 0.0 0.0 103.6 2.84
10.0 0.0 0.0 60.0 30.0 0.0 0.0 0.0 0.0 0.0 0.0 0.0 0.0 106.4 2.93
75.0 20.0 0.0 0.0 0.0 0.0 5.0 0.0 0.0 0.0 0.0 0.0 0.0 68.0 2.42
78.22 12.87 0.0 0.0 0.0 8.91 0.0 0.0 0.0 0.0 0.0 0.0 0.0 57.3 2.41
40.0 30.0 0.0 0.0 0.0 0.0 0.0 0.0 0.0 0.0 30.0 0.0 0.0 81.6 2.9
60.0 25.0 0.0 0.0 0.0 0.0 0.0 0.0 0.0 0.0 15.0 0.0 0.0 74.2 2.69
40.0 20.0 40.0 0.0 0.0 0.0 0.0 0.0 0.0 0.0 0.0 0.0 0.0 71.1 2.43
50.0 25.0 25.0 0.0 0.0 0.0 0.0 0.0 0.0 0.0 0.0 0.0 0.0 76.2 2.53
40.0 0.0 40.0 0.0 0.0 20.0 0.0 0.0 0.0 0.0 0.0 0.0 0.0 55.9 2.35
50.0 0.0 25.0 0.0 0.0 25.0 0.0 0.0 0.0 0.0 0.0 0.0 0.0 61.0 2.48
40.0 0.0 0.0 20.0 15.0 0.0 0.0 15.0 0.0 0.0 10.0 0.0 0.0 109.2 2.91
45.0 0.0 0.0 10.0 25.0 0.0 0.0 15.0 0.0 0.0 5.0 0.0 0.0 109.7 2.78
65.04 0.0 7.13 5.31 11.04 0.0 0.0 8.21 0.0 2.59 0.0 0.0 0.41 76.2 2.5
64.82 0.0 7.23 2.99 11.86 0.0 0.0 8.33 0.0 2.63 0.84 0.0 0.0 76.6 2.51
65.24 0.0 7.28 3.01 11.94 0.0 0.0 8.38 0.0 1.98 0.0 0.0 0.0 76.1 2.49
65.71 0.0 9.37 0.61 12.46 0.0 0.0 6.82 0.0 3.14 0.0 0.0 0.0 75.2 2.49
70.81 0.0 6.69 8.3 11.09 0.0 0.0 0.0 0.0 0.22 0.0 0.0 0.0 73.9 2.43
61.67 0.0 11.41 0.0 12.33 0.0 0.0 9.85 0.0 0.43 0.83 0.0 2.03 75.1 2.41
41.8 0.0 0.0 18.4 9.5 0.0 16.8 12.5 0.0 0.0 0.0 0.0 0.0 108.0 2.77
40.0 0.0 0.0 14.0 22.0 0.0 2.0 18.0 0.0 0.0 2.0 0.0 0.0 103.0 2.64
41.91 0.0 0.0 18.31 9.5 0.0 16.71 12.51 0.0 0.0 0.0 0.0 0.0 108.0 2.77
62.62 0.0 0.0 4.5 10.3 0.0 19.0 2.5 0.0 0.0 0.0 0.0 0.0 90.0 2.45
63.0 0.0 0.0 4.5 10.0 0.0 19.0 2.5 0.0 0.0 0.0 0.0 0.0 90.0 2.45
45.42 4.0 0.0 0.0 15.01 0.0 10.0 20.01 0.0 0.0 5.0 0.0 0.0 107.0 2.95
45.01 8.0 0.0 4.0 20.01 0.0 2.0 19.81 0.0 0.0 0.0 0.0 0.0 91.0 2.73
35.0 0.0 0.0 20.0 15.0 0.0 0.0 15.0 0.0 0.0 15.0 0.0 0.0 113.4 2.99
50.0 0.0 0.0 15.0 8.0 0.0 6.0 15.0 0.0 0.0 6.0 0.0 0.0 104.0 2.75
46.0 4.0 0.0 20.0 0.0 0.0 6.0 10.0 0.0 0.0 14.0 0.0 0.0 110.0 2.9
40.0 7.0 0.0 12.0 10.0 0.0 2.0 12.0 0.0 0.0 15.0 0.0 0.0 103.0 2.91
60.0 3.0 0.0 9.0 0.0 0.0 6.0 9.0 0.0 0.0 11.0 0.0 0.0 102.0 2.79
40.0 3.0 0.0 45.0 4.0 0.0 2.0 0.0 0.0 0.0 6.0 0.0 0.0 109.0 2.99
54.0 8.0 0.0 2.0 0.0 0.0 12.0 8.0 0.0 0.0 16.0 0.0 0.0 102.0 2.73
45.0 3.0 0.0 11.0 2.0 0.0 10.0 15.0 0.0 0.0 14.0 0.0 0.0 110.0 2.86
44.0 4.0 0.0 14.0 2.0 0.0 10.0 15.0 0.0 0.0 11.0 0.0 0.0 109.0 2.86
46.0 3.0 0.0 9.0 2.0 0.0 10.0 17.0 0.0 0.0 13.0 0.0 0.0 110.0 2.88
35.0 6.0 0.0 18.0 8.0 0.0 4.0 12.0 0.0 0.0 15.0 0.0 0.0 104.0 2.96
40.0 2.0 0.0 15.0 2.0 0.0 6.0 30.0 0.0 0.0 5.0 0.0 0.0 115.0 2.88
42.0 18.0 0.0 1.0 0.0 0.0 12.0 13.0 0.0 0.0 14.0 0.0 0.0 102.0 2.76
45.0 4.0 0.0 13.0 4.0 0.0 7.0 13.0 0.0 0.0 14.0 0.0 0.0 108.0 2.86
42.14 10.34 0.0 0.0 15.41 9.08 0.0 23.03 0.0 0.0 0.0 0.0 0.0 82.32 2.58
39.85 10.26 0.0 25.16 15.11 9.62 0.0 0.0 0.0 0.0 0.0 0.0 0.0 82.96 2.69
40.07 15.07 0.0 14.86 14.93 14.83 0.0 0.0 0.0 0.0 0.0 0.0 0.0 77.66 2.64
51.53 10.0 0.0 0.0 10.25 9.83 0.0 18.39 0.0 0.0 0.0 0.0 0.0 75.35 2.53
51.35 10.08 0.0 0.0 15.02 10.05 0.0 13.5 0.0 0.0 0.0 0.0 0.0 76.02 2.53
50.12 10.05 0.0 14.94 14.74 9.95 0.0 0.0 0.0 0.0 0.0 0.0 0.0 77.98 2.6
46.87 9.48 21.42 0.0 0.0 9.47 0.0 0.0 0.0 0.0 0.0 0.0 12.76 75.08 2.74
60.44 10.24 0.0 0.0 9.9 10.28 0.0 9.14 0.0 0.0 0.0 0.0 0.0 69.6 2.48
60.07 9.83 0.0 10.03 9.89 10.0 0.0 0.0 0.0 0.0 0.0 0.0 0.0 73.02 2.54
60.32 10.05 0.0 0.0 10.04 9.92 0.0 0.0 0.0 9.67 0.0 0.0 0.0 68.86 2.83
60.48 10.09 0.0 0.0 10.06 9.72 0.0 0.0 0.0 0.0 0.0 0.0 9.65 69.97 2.64
60.52 9.9 0.0 4.83 14.85 9.9 0.0 0.0 0.0 0.0 0.0 0.0 0.0 72.6 2.5
60.58 9.83 0.0 0.0 14.99 9.78 0.0 0.0 0.0 4.82 0.0 0.0 0.0 71.22 2.65
61.69 10.45 0.0 0.0 11.28 0.0 11.41 5.17 0.0 0.0 0.0 0.0 0.0 79.98 2.45
64.21 10.21 0.0 5.09 10.04 0.0 10.45 0.0 0.0 0.0 0.0 0.0 0.0 80.98 2.47
64.93 10.2 0.0 0.0 10.03 0.0 9.91 0.0 0.0 4.93 0.0 0.0 0.0 78.99 2.64
64.5 10.22 0.0 0.0 10.11 0.0 10.18 0.0 0.0 0.0 4.99 0.0 0.0 80.99 2.49
65.0 9.98 0.0 0.0 9.99 0.0 10.04 0.0 0.0 0.0 0.0 0.0 4.99 79.54 2.52
75.02 0.0 0.0 0.0 3.01 1.99 19.98 0.0 0.0 0.0 0.0 0.0 0.0 74.88 2.34
59.68 13.98 0.0 0.0 4.37 5.23 0.0 14.58 0.0 0.0 0.0 0.0 2.16 71.49 2.54
60.68 22.39 0.0 11.25 4.23 0.0 0.0 0.0 0.0 0.0 0.0 0.0 0.0 74.05 2.61
62.54 14.98 0.0 11.64 4.36 4.96 0.0 0.0 0.0 0.0 0.0 0.0 0.0 71.49 2.6
65.29 24.01 0.0 0.0 4.64 0.0 0.0 0.0 0.0 4.41 0.0 0.0 0.0 66.91 2.7
67.29 15.75 0.0 0.0 4.79 5.92 0.0 0.0 0.0 4.55 0.0 0.0 0.0 67.86 2.68
78.73 3.87 14.46 0.0 0.0 0.87 0.0 0.0 0.0 0.0 2.07 0.0 0.0 62.12 2.25
75.72 6.62 10.52 1.02 5.12 0.0 0.0 0.0 0.0 1.0 0.0 0.0 0.0 66.63 2.35
