Repository: alice-ch/mini-projet-info-mig

# mini-projet-info-mig

o : fait 
x : à faire

On importer la dataframe :
On fusionner les dataframes en faisant attention à la numérotation et à rajouter les colonnes manquantes :
On virer les colonnes bizarres :
    -
    -
    -
    -
    -
    -
    -

On garde les colones : 
    - de compo :
    - de module d'Young à température ambiante :
    - de densité à température ambiante :
    .
    .
    .

On "normalise" la dataframe : 
    Nan -> 0 : o
    * -> 0 : o
    object to float : o

On regarde le nb d'éléments de la dataframe : 

On vire les doublons 
    - les duplicats parfaits avec drop.duplicates : o
    - on gère les même compo avec valeurs différentes (finalement on vire tout ?) :

On regarde le nb d'éléments de la dataframe : 

On fait une liste de couples (oxydes, pourcentages de présence) : 

On la trie ne fonction des pourcentages de présence décroissants : 

On ne garde que la liste avec un pourcentage de présence > à ... : 

On vérifie qu'on a gardé les "essentiels" : 

On drop les colonnes avec les oxydes interdits : 

On fait une colonne somme des compos : 

On fait une colonne false si somme compo < 98% :

On drop les lignes qui ont false dans cette colonne :

File: Y_50_130_D_2.2_3_V_3000_7500.csv
SiO2 Na2O B2O3 CaO Al2O3 K2O Li2O MgO PbO BaO TiO2 GeO2 ZnO "Young's Modulus at RT ( GPa )" "Density at RT ( g/cm3 )" "Vickers Hardness 100g ( MPa )"
100.0 0.0 0.0 0.0 0.0 0.0 0.0 0.0 0 0.0 0.0 0 0.0 78.4 2.5 7448.0
70.82 8.58 1.91 0.0 5.54 4.94 2.22 0.0 0 0.43 0.83 0 2.2 98.0 2.57 6566.0
40.07 15.07 0.0 14.86 14.93 14.83 0.0 0.0 0 0.0 0.0 0 0.0 77.66 2.64 5507.6
50.12 10.05 0.0 14.94 14.74 9.95 0.0 0.0 0 0.0 0.0 0 0.0 77.98 2.6 5752.6
60.07 9.83 0.0 10.03 9.89 10.0 0.0 0.0 0 0.0 0.0 0 0.0 73.02 2.54 5370.4
75.02 0.0 0.0 0.0 3.01 1.99 19.98 0.0 0 0.0 0.0 0 0.0 74.88 2.34 5047.0
62.54 14.98 0.0 11.64 4.36 4.96 0.0 0.0 0 0.0 0.0 0 0.0 71.49 2.6 5233.2
78.73 3.87 14.46 0.0 0.0 0.87 0.0 0.0 0 0.0 2.07 0 0.0 62.12 2.25 5233.2
75.72 6.62 10.52 1.02 5.12 0.0 0.0 0.0 0 1.0 0.0 0 0.0 66.63 2.35 5066.6
50.5 10.34 19.15 9.83 0.0 10.18 0.0 0.0 0 0.0 0.0 0 0.0 77.33 2.56 5380.2
63.2 10.72 0.0 0.0 9.86 0.0 9.91 5.17 0 0.0 0.0 0 0.0 82.0 2.56 5517.4
66.02 0.0 0.0 0.0 9.87 0.0 24.11 0.0 0 0.0 0.0 0 0.0 82.4 2.39 5733.0
63.94 0.0 0.0 0.0 7.46 0.0 28.6 0.0 0 0.0 0.0 0 0.0 82.7 2.39 5527.2
60.61 0.1 0.0 0.0 25.01 0.0 14.18 0.0 0 0.0 0.0 0 0.0 88.6 2.46 6977.6
65.94 0.0 0.0 0.01 15.68 18.3 0.0 0.0 0 0.0 0.0 0 0.0 69.1 2.49 5664.4
59.29 15.95 0.0 0.01 24.64 0.0 0.0 0.0 0 0.0 0.0 0 0.008706 77.4 2.48 6399.4
60.05 0.0 0.0 0.0 14.68 25.27 0.0 0.0 0 0.0 0.0 0 0.0 59.9 2.47 5674.2
60.0 10.0 0.0 0.0 15.0 0.0 0.0 15.0 0 0.0 0.0 0 0.0 82.7 2.51 6458.2
59.7 9.99 0.0 14.97 15.34 0.0 0.0 0.0 0 0.0 0.0 0 0.0 80.6 2.57 6615.0
60.12 9.99 0.0 0.0 14.77 0.0 0.0 0.0 0 14.96 0.0 0 0.0 75.6 3.0 6301.4
60.29 10.12 0.0 0.0 14.32 0.0 0.0 0.0 0 0.0 0.0 0 15.27 79.7 2.72 5929.0
55.71 9.88 0.0 0.0 14.5 0.0 0.0 19.82 0 0.0 0.0 0 0.0 86.3 2.55 5831.0
55.06 9.92 0.0 20.58 14.15 0.0 0.0 0.16 0 0.0 0.0 0 0.0 83.9 2.63 7007.0
55.45 9.95 0.0 0.01 14.68 0.0 0.0 0.0 0 0.0 0.0 0 19.84 82.4 2.85 5987.8
60.59 4.95 0.0 0.0 14.8 4.93 0.0 14.63 0 0.0 0.0 0 0.0 80.6 2.5 6448.4
59.68 5.09 0.0 15.3 14.72 4.99 0.0 0.12 0 0.0 0.0 0 0.008285 79.4 2.55 6634.6
59.76 4.97 0.0 0.0 15.33 4.85 0.0 0.0 0 14.97 0.0 0 0.0 74.5 2.98 6556.2
59.23 5.12 0.0 0.01 14.95 5.0 0.0 0.0 0 0.0 0.0 0 15.69 79.1 2.7 5762.4
55.51 5.18 0.0 0.0 14.73 5.02 0.0 19.56 0 0.0 0.0 0 0.0 84.3 2.54 6742.4
55.15 5.1 0.0 20.36 14.38 5.01 0.0 0.0 0 0.0 0.0 0 0.0 81.9 2.61 7046.2
54.15 5.31 0.0 0.0 15.15 5.35 0.0 0.0 0 0.0 0.0 0 19.97 80.9 2.82 6085.8
65.51 0.07 0.0 0.0 15.29 0.0 16.3 0.0 0 0.0 0.0 0 0.0 82.8 2.46 5252.8
65.74 0.06 0.0 0.0 15.28 0.0 14.73 4.19 0 0.0 0.0 0 0.0 83.1 2.41 5213.6
65.13 0.06 0.0 0.0 15.19 0.0 14.86 0.0 0 0.0 0.0 0 4.76 83.1 2.48 5125.4
64.59 0.1 0.0 0.0 15.01 0.0 15.1 0.0 0 5.2 0.0 0 0.0 82.9 2.59 5007.8
65.32 7.49 0.0 0.0 15.24 0.0 7.3 0.0 0 0.0 4.65 0 0.0 78.8 2.45 5047.0
65.99 7.77 0.0 0.0 15.18 0.0 7.22 3.84 0 0.0 0.0 0 0.0 81.9 2.43 5194.0
65.84 7.57 0.0 0.0 14.52 0.0 7.2 0.0 0 0.0 0.0 0 4.87 81.4 2.48 5154.8
65.28 7.61 0.0 4.96 14.96 0.0 7.19 0.0 0 0.0 0.0 0 0.0 81.9 2.47 5174.4
65.0 7.54 0.0 0.0 15.12 0.0 7.24 0.0 0 5.1 0.0 0 0.0 80.0 2.62 5145.0
64.14 5.81 0.0 10.24 4.97 4.79 0.0 0.0 0 9.82 0.0 0 0.0 75.0 2.91 5135.2
64.08 5.73 0.0 14.87 5.08 4.77 0.0 0.22 0 5.2 0.0 0 0.0 76.8 2.76 6291.6
64.22 5.62 0.0 20.1 4.96 4.88 0.0 0.22 0 0.0 0.0 0 0.0 77.7 2.93 6164.2
64.86 5.79 0.0 10.08 4.88 5.01 0.0 9.38 0 0.0 0.0 0 0.0 76.7 2.55 6291.6
63.44 6.17 0.0 5.38 5.02 4.94 0.0 15.05 0 0.0 0.0 0 0.0 76.6 2.51 6056.4
67.14 5.62 0.0 0.0 4.9 4.69 0.0 17.65 0 0.0 0.0 0 0.0 75.4 2.48 6144.6
53.8 5.0 10.45 0.0 10.11 5.04 0.0 15.5 0 0.008375 0.0 0 0.0 70.1 2.44 6232.8
51.98 5.08 10.96 15.88 10.8 5.08 0.0 0.12 0 0.0 0.0 0 0.0 74.3 2.52 6330.8
55.19 5.05 9.84 0.0 9.77 5.01 0.0 0.0 0 14.98 0.0 0 0.0 75.2 2.99 6076.0
53.92 5.1 10.12 0.0 10.69 5.01 0.0 0.0 0 0.0 0.0 0 15.05 66.4 2.62 5213.6
54.25 5.11 9.54 0.0 7.74 5.1 0.0 15.49 0 0.0 2.65 0 0.02 72.2 2.46 6066.2
54.81 5.02 10.14 0.0 7.55 5.05 0.0 0.0 0 0.0 2.59 0 14.79 68.2 2.66 5468.4
54.62 5.04 9.65 0.0 7.79 5.06 0.0 15.44 0 0.0 0.0 0 0.0 73.4 2.5 5537.0
55.22 4.94 8.93 15.37 8.22 4.83 0.0 0.0 0 0.0 0.0 0 0.0 77.3 2.58 6409.2
55.48 4.82 9.87 0.01 7.69 4.81 0.0 0.0 0 0.0 0.0 0 14.81 69.1 2.7 5497.8
58.71 4.93 0.0 24.6 6.98 0.0 0.0 2.5 0 0.0 2.15 0 0.0 84.9 2.71 5272.4
58.57 2.62 0.0 24.07 7.02 2.54 0.0 2.72 0 0.0 2.33 0 0.0 81.4 2.67 5321.4
62.25 0.05 0.0 25.41 7.93 0.0 0.0 4.17 0 0.0 0.0 0 0.0 84.4 2.66 5311.6
65.15 0.0 0.0 20.1 6.57 0.0 0.0 8.18 0 0.0 0.0 0 0.0 86.6 2.64 5478.2
65.3 0.0 0.0 14.47 7.39 0.0 0.0 12.84 0 0.0 0.0 0 0.0 91.9 2.61 5439.0
64.53 0.0 0.0 10.14 7.65 0.0 0.0 17.68 0 0.0 0.0 0 0.0 89.7 2.59 5517.4
63.56 0.09 0.0 5.11 8.39 0.0 0.0 22.73 0 0.0 0.0 0 0.0 91.7 2.54 5693.8
62.54 0.11 0.0 15.2 7.04 10.54 0.0 4.4 0 0.0 0.0 0 0.0 71.3 2.54 4998.0
63.86 5.19 0.0 14.26 7.17 5.02 0.0 4.5 0 0.0 0.0 0 0.0 75.9 2.57 5154.8
62.16 10.1 0.0 0.0 17.82 9.78 0.0 0.0 0 0.0 0.0 0 0.0 70.5 2.46 5096.0
57.36 11.47 0.0 0.0 11.87 11.08 0.0 0.0 0 8.22 0.0 0 0.0 78.5 2.64 5194.0
50.0 10.19 0.0 0.0 10.2 10.07 0.0 0.0 0 0.0 0.0 0 19.54 74.6 2.85 5125.4
49.9 15.14 0.0 9.91 10.04 15.01 0.0 0.0 0 0.0 0.0 0 0.0 73.0 2.59 5194.0
49.34 15.05 0.0 0.0 10.15 14.85 0.0 0.0 0 10.61 0.0 0 0.0 68.7 2.89 4919.6
49.82 15.23 0.0 0.0 10.09 15.02 0.0 0.0 0 0.0 0.0 0 9.84 69.7 2.7 5037.2
50.02 15.12 0.0 4.83 15.17 14.86 0.0 0.0 0 0.0 0.0 0 0.0 72.5 2.56 5135.2
49.72 15.21 0.0 0.0 15.41 14.24 0.0 0.0 0 5.42 0.0 0 0.0 70.7 2.69 4958.8
50.24 15.15 0.0 0.0 15.32 14.88 0.0 0.0 0 0.0 0.0 0 4.41 71.9 2.6 4998.0
60.26 10.04 0.0 0.0 15.08 9.95 0.0 0.0 0 0.0 0.0 0 4.67 70.5 2.56 4949.0
69.99 10.23 0.0 0.0 9.98 9.8 0.0 0.0 0 0.0 0.0 0 0.0 66.3 2.44 4449.2
78.92 3.83 14.38 0.0 0.0 0.0 0.0 0.0 0 0.0 0.97 0 0.0 59.6 2.26 4635.4
74.27 7.15 13.77 1.16 3.18 0.03 0.0 0.0 0 0.44 0.0 0 0.0 66.1 2.33 4674.6
78.49 6.67 9.2 2.24 1.86 0.0 0.0 0.0 0 0.0 1.54 0 0.0 72.1 2.36 4949.0
79.19 5.14 9.78 1.14 3.1 1.27 0.0 0.0 0 0.38 0.0 0 0.0 69.2 2.34 4988.2
60.15 9.64 14.29 5.83 0.0 5.12 0.0 4.97 0 0.0 0.0 0 0.0 79.1 2.53 5194.0
57.24 10.12 15.72 0.0 0.0 6.2 0.0 4.92 0 5.8 0.0 0 0.0 74.7 2.69 4831.4
69.37 0.07 8.02 0.0 12.76 0.0 0.0 0.0 0 5.03 0.0 0 2.61 72.6 2.59 4733.4
68.53 0.0 5.17 6.58 6.69 3.46 0.0 6.63 0 0.0 0.0 0 2.94 72.7 2.48 5017.6
70.82 9.83 0.0 15.06 3.06 0.0 0.0 0.0 0 0.0 0.0 0 0.0 77.8 2.56 5047.0
73.0 8.62 1.31 15.45 0.0 0.0 0.0 0.0 0 0.0 0.0 0 0.0 79.8 2.56 5409.6
73.21 10.06 0.0 0.0 3.08 0.0 0.0 11.45 0 0.0 0.0 0 0.0 73.8 2.466 4615.8
72.1 15.05 0.0 12.44 0.0 0.0 0.0 0.0 0 0.0 0.0 0 0.0 72.7 2.52 4517.8
73.16 0.0 0.0 11.77 0.0 0.0 14.91 0.0 0 0.0 0.0 0 0.0 82.6 2.44 5135.2
68.14 7.69 0.0 1.03 0.0 5.66 0.0 0.0 0 5.29 5.54 0 6.46 71.1 2.879 5037.2
71.61 7.83 0.0 1.01 0.0 5.69 0.0 0.0 0 5.48 0.0 0 6.68 70.5 2.9 4831.4
75.95 8.04 0.0 1.18 0.0 4.01 0.0 0.0 0 2.28 2.51 0 5.66 69.9 2.68 4586.4
72.94 8.46 0.0 1.21 0.0 4.21 0.0 0.0 0 2.49 4.12 0 5.75 71.6 2.704 4655.0
72.73 8.05 0.0 4.49 0.0 3.9 0.0 0.03 0 1.06 2.35 0 7.05 71.5 2.62 4655.0
76.53 8.38 0.0 0.0 0.0 4.19 0.0 0.0 0 2.98 2.19 0 5.34 68.4 2.65 4596.2
75.71 4.35 0.0 1.21 0.0 7.29 0.0 0.0 0 2.48 2.84 0 5.75 67.9 2.63 4449.2
74.32 11.37 0.0 1.19 0.0 2.04 0.0 0.0 0 2.42 2.61 0 5.68 69.7 2.68 4488.4
75.87 8.48 0.0 3.54 0.0 4.17 0.0 0.03 0 3.37 1.69 0 2.35 70.3 2.64 4694.2
79.46 4.1 0.0 1.19 0.0 6.91 0.0 0.0 0 2.32 0.82 0 5.04 66.6 2.55 4449.2
59.89 18.56 0.0 21.43 0.0 0.0 0.0 0.12 0 0.0 0.0 0 0.0 80.4 2.666 5115.6
50.13 20.23 0.0 24.2 0.0 0.0 0.0 0.14 0 0.0 2.71 0 0.0 78.7 2.74 5017.6
47.71 20.75 0.0 22.81 0.0 0.0 0.0 0.17 0 0.0 5.48 0 0.28 79.6 2.747 4968.6
45.9 19.83 0.0 22.73 0.0 0.0 0.0 0.19 0 0.0 8.52 0 0.0 80.5 2.776 5076.4
66.08 2.79 0.0 0.77 6.54 1.77 5.79 10.27 0 0.0 3.25 0 2.28 86.5 2.52 5899.6
65.17 2.84 0.0 0.56 9.12 1.8 5.89 9.67 0 0.0 3.23 0 0.0 86.7 2.52 5987.8
64.7 2.82 0.0 0.22 9.06 1.66 5.85 10.84 0 0.0 2.81 0 0.0 87.8 2.53 6027.0
62.3 3.53 0.92 1.15 9.38 3.21 4.95 8.44 0 0.0 3.22 0 2.29 83.8 2.56 6193.6
61.68 3.49 0.91 4.42 9.3 3.17 4.89 8.36 0 0.0 3.18 0 0.0 83.3 2.54 6027.0
62.2 3.52 1.2 3.32 9.37 3.2 4.29 8.43 0 0.0 3.21 0 0.71 82.8 2.54 6007.4
62.75 5.58 2.11 4.45 9.42 1.22 2.14 8.42 0 0.0 3.29 0 0.0 82.4 2.52 5772.2
63.17 5.62 2.13 2.18 8.85 1.23 2.16 8.47 0 0.0 3.31 0 2.3 82.5 2.53 5968.2
62.33 5.54 1.19 4.42 9.36 1.22 4.26 8.36 0 0.0 2.47 0 0.0 85.2 2.54 5948.6
63.54 5.45 1.17 4.35 7.97 1.19 3.76 8.22 0 0.0 3.99 0 0.0 84.9 2.53 5880.0
62.4 6.54 2.09 4.4 9.38 0.2 2.12 8.48 0 0.0 4.04 0 0.0 83.2 2.52 5880.0
59.61 6.58 3.02 4.43 10.69 0.2 2.56 8.54 0 0.0 4.07 0 0.0 83.8 2.53 5899.6
57.65 6.6 4.87 4.45 10.72 0.2 2.57 8.56 0 0.0 4.08 0 0.0 82.6 2.52 5880.0
62.3 6.52 2.09 3.49 9.35 0.47 2.11 9.4 0 0.0 4.03 0 0.0 83.0 2.52 5870.2
62.2 5.53 1.19 4.41 9.34 1.21 4.25 6.77 0 0.0 4.77 0 0.0 85.7 2.54 5840.8
62.54 6.55 1.19 1.13 9.4 0.2 4.25 8.5 0 0.0 3.5 0 2.26 85.0 2.55 5880.0
62.44 6.54 2.55 1.13 9.39 0.4 4.24 8.49 0 0.0 3.25 0 1.09 83.0 2.51 5899.6
64.73 6.46 2.07 4.35 7.42 0.2 2.09 8.38 0 0.0 3.99 0 0.0 82.6 2.5 5909.4
61.31 3.47 2.18 3.83 9.24 3.09 5.08 8.31 0 0.0 1.58 0 1.55 82.5 2.53 5987.8
61.25 6.51 2.23 3.76 9.19 0.0 4.98 8.31 0 0.0 1.32 0 2.29 85.3 2.54 5889.8
62.33 6.46 2.65 3.63 9.36 1.08 2.13 8.36 0 0.0 1.67 0 1.88 82.0 2.53 5889.8
64.82 2.82 0.0 1.11 9.07 1.79 5.86 10.39 0 0.0 3.6 0 0.0 87.9 2.52 6076.0
62.14 4.5 1.18 3.28 9.32 1.14 4.24 8.33 0 0.0 3.25 0 2.26 84.9 2.56 6017.2
62.26 6.73 3.9 4.39 9.37 0.0 2.11 8.46 0 0.0 2.45 0 0.0 82.1 2.49 5860.4
61.71 5.5 0.98 4.42 9.0 0.2 6.23 8.31 0 0.0 3.18 0 0.0 87.3 2.54 6085.8
62.63 6.56 2.1 3.29 9.41 0.2 2.13 8.52 0 0.0 4.85 0 0.0 83.3 2.52 5805.52
42.41 14.97 42.41 0.0 0.0 0.0 0.0 0.0 0 0.0 0.0 0 0.0 57.1 2.31 5350.0
73.91 9.99 15.98 0.0 0.0 0.0 0.0 0.0 0 0.0 0.0 0 0.0 78.8 2.45 6200.0
81.35 4.89 11.78 0.0 1.3 0.5 0.0 0.0 0 0.0 0.0 0 0.0 61.9 2.22 6470.0
74.0 10.0 16.0 0.0 0.0 0.0 0.0 0.0 0 0.0 0.0 0 0.0 78.4 2.45 6620.0
72.5 0.7 18.97 0.0 2.0 4.89 0.8 0.0 0 0.0 0.0 0 0.0 63.5 2.26 6330.0
74.0 10.0 0.0 16.0 0.0 0.0 0.0 0.0 0 0.0 0.0 0 0.0 70.7 2.48 5360.0
73.82 14.99 0.0 11.19 0.0 0.0 0.0 0.0 0 0.0 0.0 0 0.0 73.8 2.514 5640.0
75.53 15.58 0.0 5.49 0.0 0.0 0.0 0.0 0 0.0 3.4 0 0.0 71.9 2.478 5020.0
78.3 15.6 0.0 0.6 0.0 0.0 0.0 0.0 0 0.0 5.5 0 0.0 68.8 2.443 4840.0
69.72 14.59 0.0 13.99 0.0 0.0 0.0 0.0 0 0.0 1.7 0 0.0 74.6 2.56 5670.0
68.38 14.61 0.0 14.01 0.0 0.0 0.0 0.0 0 0.0 3.0 0 0.0 75.7 2.566 5780.0
67.0 15.0 0.0 13.3 0.0 0.0 0.0 0.0 0 0.0 4.7 0 0.0 76.8 2.594 5880.0
65.8 15.0 0.0 13.2 0.0 0.0 0.0 0.0 0 0.0 6.0 0 0.0 78.0 2.605 5980.0
62.8 15.1 0.0 13.9 0.0 0.0 0.0 0.0 0 0.0 8.2 0 0.0 80.1 2.638 6100.0
61.3 15.0 0.0 13.8 0.0 0.0 0.0 0.0 0 0.0 9.9 0 0.0 81.3 2.661 6350.0
71.6 14.5 0.0 12.1 0.0 0.0 0.0 0.0 0 0.0 1.8 0 0.0 73.8 2.519 5590.0
71.5 15.0 0.0 10.1 0.0 0.0 0.0 0.0 0 0.0 3.4 0 0.0 73.4 2.52 5590.0
72.24 15.38 0.0 7.29 0.0 0.0 0.0 0.0 0 0.0 5.09 0 0.0 73.6 2.526 5600.0
71.9 15.7 0.0 5.1 0.0 0.0 0.0 0.0 0 0.0 7.3 0 0.0 73.5 2.525 5570.0
71.53 16.28 0.0 2.5 0.0 0.0 0.0 0.0 0 0.0 9.69 0 0.0 73.6 2.535 5510.0
71.3 16.3 0.0 0.4 0.0 0.0 0.0 0.0 0 0.0 12.0 0 0.0 73.5 2.535 5480.0
45.0 0.0 0.0 55.0 0.0 0.0 0.0 0.0 0 0.0 0.0 0 0.0 89.0 2.843 6380.0
55.0 0.0 0.0 45.0 0.0 0.0 0.0 0.0 0 0.0 0.0 0 0.0 86.0 2.757 6130.0
75.0 12.5 0.0 12.5 0.0 0.0 0.0 0.0 0 0.0 0.0 0 0.0 77.9 2.5023 5290.0
65.0 17.5 0.0 17.5 0.0 0.0 0.0 0.0 0 0.0 0.0 0 0.0 80.0 2.613 6000.0
65.0 12.5 0.0 22.5 0.0 0.0 0.0 0.0 0 0.0 0.0 0 0.0 77.7 2.596 6040.0
65.0 22.5 0.0 12.5 0.0 0.0 0.0 0.0 0 0.0 0.0 0 0.0 75.4 2.565 5410.0
55.0 22.5 0.0 22.5 0.0 0.0 0.0 0.0 0 0.0 0.0 0 0.0 80.6 2.661 5920.0
55.0 17.5 0.0 27.5 0.0 0.0 0.0 0.0 0 0.0 0.0 0 0.0 85.0 2.683 5950.0
75.0 25.0 0.0 0.0 0.0 0.0 0.0 0.0 0 0.0 0.0 0 0.0 56.0 2.43 4400.0
62.5 25.0 12.5 0.0 0.0 0.0 0.0 0.0 0 0.0 0.0 0 0.0 73.0 2.49 6400.0
50.0 25.0 25.0 0.0 0.0 0.0 0.0 0.0 0 0.0 0.0 0 0.0 73.0 2.51 6600.0
37.5 25.0 37.5 0.0 0.0 0.0 0.0 0.0 0 0.0 0.0 0 0.0 75.0 2.47 5800.0
25.0 25.0 50.0 0.0 0.0 0.0 0.0 0.0 0 0.0 0.0 0 0.0 69.0 2.4 6200.0
12.5 25.0 62.5 0.0 0.0 0.0 0.0 0.0 0 0.0 0.0 0 0.0 62.0 2.33 5500.0
62.5 25.0 0.0 0.0 12.5 0.0 0.0 0.0 0 0.0 0.0 0 0.0 67.0 2.45 5600.0
50.0 25.0 12.5 0.0 12.5 0.0 0.0 0.0 0 0.0 0.0 0 0.0 69.0 2.45 6500.0
37.5 25.0 25.0 0.0 12.5 0.0 0.0 0.0 0 0.0 0.0 0 0.0 64.0 2.42 6100.0
25.0 25.0 37.5 0.0 12.5 0.0 0.0 0.0 0 0.0 0.0 0 0.0 56.0 2.35 5400.0
50.0 25.0 0.0 0.0 25.0 0.0 0.0 0.0 0 0.0 0.0 0 0.0 72.0 2.5 6600.0
37.5 25.0 12.5 0.0 25.0 0.0 0.0 0.0 0 0.0 0.0 0 0.0 62.0 2.42 6000.0
25.0 25.0 25.0 0.0 25.0 0.0 0.0 0.0 0 0.0 0.0 0 0.0 51.0 2.36 4900.0

File: tenacite_all_oxide.csv (part 1 of 19)
Search Condition
State,Glass
Composition
,Component Unit,mol%
Component,Main,,Component,,,,min,max
,Total of Main Components >=,0,%
Commercial Glass,
Glass System,All Oxide
Filler,
Crystal,
Substrate,
Shape,
Usage,
Property
,Property,,,,Unit,min,max
,Fracture Toughness,,,,Common,,
Structure
,Structure,Element,Unit,min,max
Data Source
,Data Source,Year,,Number,Cat No,Pat Co
Glass ID,,
Max Data,50000

List Condition
,Component Unit,mol%
,Property Unit,Common

No., Glass No., Data Source, Year, Data Source Number, SiO2, B2O3, Al2O3, MgO, CaO, BaO, Li2O, Na2O, K2O, Rb2O, Ag2O, Cs2O, MnO, CoO, CuO, ZnO, SrO, PbO, SnO, Cr2O3, Fe2O3, Ga2O3, As2O3, Y2O3, Sb2O3, La2O3, Nd2O3, Gd2O3, Bi2O3, TiO2, MnO2, GeO2, ZrO2, CeO2, SnO2, TeO2, P2O5, Nb2O5, Ta2O5, HfO2, Nb2O3, SO3, WO3, H2O, Sm2O3, Eu2O3, Tb2O3, Er2O3, Yb2O3, Pr2O3, R2O, RO, R2O3, LiF, NaF, KF, MgF2, CaF2, SrF2, BaF2, ZnF2, AlF3, KHF2, BaCl2, Li, B, N, O, F, Na, Mg, Al, Si, P, Cl, K, Ca, Ti, V, Cr, Mn, Fe, Cu, Zn, As, Sr, Y, Sb, Ba, Ce, Nd, Er, Yb, Pt, Pb, Bi, Sr(PO3)2, Ca3(PO4)2, NaPO3, Zn(PO3)2, CaAl2Si2O8, AlN, SiC, Si3N4, Organic Compound, 2MgO-2Al2O3-5SiO2, Others, Fracture Toughness ( MPa.m1/2 )
1, GJ02-003208, J. Ceramic Soc. Japan, 1988, v. 096  p. 1012, 67.0, , , , 6.0, , , 17.5, , , , , , , , , , , , , , , , , , , , , , , , , 9.5, , , , , , , , , , , , , , , , , , , , , , , , , , , , , , , , , , , , , , , , , , , , , , , , , , , , , , , , , , , , , , , , , , , , , , , , , , , 0.52
2, GJ02-003209, J. Ceramic Soc. Japan, 1988, v. 096  p. 1012, 30.0, , , , 5.75, 11.5, , 7.0, , , , , , , , , 5.75, , , , , , , , , , , , , 33.0, , , 7.0, , , , , , , , , , , , , , , , , , , , , , , , , , , , , , , , , , , , , , , , , , , , , , , , , , , , , , , , , , , , , , , , , , , , , , , , , , , 0.56
3, GJ03-003210, J. Ceramic Soc. Japan, 1988, v. 096  p. 1012, 30.0, , , , , 15.0, , , , , , , , , , , 15.0, , , , , , , , , , , , , 40.0, , , , , , , , , , , , , , , , , , , , , , , , , , , , , , , , , , , , , , , , , , , , , , , , , , , , , , , , , , , , , , , , , , , , , , , , , , , , , , 0.63
4, GJ02-003211, J. Ceramic Soc. Japan, 1988, v. 096  p. 1012, 71.0, , 1.0, , , , 1.0, 11.0, , , , , , , , , , , , , , , , , , , , , , , , , 16.0, , , , , , , , , , , , , , , , , , , , , , , , , , , , , , , , , , , , , , , , , , , , , , , , , , , , , , , , , , , , , , , , , , , , , , , , , , , 0.7
5, GJ02-005449, J. American Ceramic Soc., 1986, v. 069  p. 0038, 67.68, , , , , , , 32.32, , , , , , , , , , , , , , , , , , , , , , , , , , , , , , , , , , , , , , , , , , , , , , , , , , , , , , , , , , , , , , , , , , , , , , , , , , , , , , , , , , , , , , , , , , , , , , , , , , , , *
6, GI10-008281, Proc. ICG, 1983, v. 002  p. 1112, , 30.0, , , , , , , , , , , , , , 17.5, , 52.5, , , , , , , , , , , , , , , , , , , , , , , , , , , , , , , , , , , , , , , , , , , , , , , , , , , , , , , , , , , , , , , , , , , , , , , , , , , , , , , , , , , , , , , , , , 0.286
7, GI10-008282, Proc. ICG, 1983, v. 002  p. 1112, , 30.0, , , , , , , , , , , , , , 35.0, , 35.0, , , , , , , , , , , , , , , , , , , , , , , , , , , , , , , , , , , , , , , , , , , , , , , , , , , , , , , , , , , , , , , , , , , , , , , , , , , , , , , , , , , , , , , , , , 0.378
8, GI10-008283, Proc. ICG, 1983, v. 002  p. 1112, , 40.0, , , , , , , , , , , , , , 15.0, , 45.0, , , , , , , , , , , , , , , , , , , , , , , , , , , , , , , , , , , , , , , , , , , , , , , , , , , , , , , , , , , , , , , , , , , , , , , , , , , , , , , , , , , , , , , , , , 0.426
9, GI10-008284, Proc. ICG, 1983, v. 002  p. 1112, , 40.0, , , , , , , , , , , , , , 30.0, , 30.0, , , , , , , , , , , , , , , , , , , , , , , , , , , , , , , , , , , , , , , , , , , , , , , , , , , , , , , , , , , , , , , , , , , , , , , , , , , , , , , , , , , , , , , , , , 0.562
10, GI10-008285, Proc. ICG, 1983, v. 002  p. 1112, , 40.0, , , , , , , , , , , , , , 45.0, , 15.0, , , , , , , , , , , , , , , , , , , , , , , , , , , , , , , , , , , , , , , , , , , , , , , , , , , , , , , , , , , , , , , , , , , , , , , , , , , , , , , , , , , , , , , , , , 0.606
11, GI10-008286, Proc. ICG, 1983, v. 002  p. 1112, , 50.0, , , , , , , , , , , , , , 12.5, , 37.5, , , , , , , , , , , , , , , , , , , , , , , , , , , , , , , , , , , , , , , , , , , , , , , , , , , , , , , , , , , , , , , , , , , , , , , , , , , , , , , , , , , , , , , , , , 0.46
12, GI10-008287, Proc. ICG, 1983, v. 002  p. 1112, , 50.0, , , , , , , , , , , , , , 25.0, , 25.0, , , , , , , , , , , , , , , , , , , , , , , , , , , , , , , , , , , , , , , , , , , , , , , , , , , , , , , , , , , , , , , , , , , , , , , , , , , , , , , , , , , , , , , , , , 0.641
13, GI10-008288, Proc. ICG, 1983, v. 002  p. 1112, , 50.0, , , , , , , , , , , , , , 37.5, , 12.5, , , , , , , , , , , , , , , , , , , , , , , , , , , , , , , , , , , , , , , , , , , , , , , , , , , , , , , , , , , , , , , , , , , , , , , , , , , , , , , , , , , , , , , , , , 0.714
14, GI10-008289, Proc. ICG, 1983, v. 002  p. 1112, , 60.0, , , , , , , , , , , , , , 10.0, , 30.0, , , , , , , , , , , , , , , , , , , , , , , , , , , , , , , , , , , , , , , , , , , , , , , , , , , , , , , , , , , , , , , , , , , , , , , , , , , , , , , , , , , , , , , , , , 0.546
15, GI10-008290, Proc. ICG, 1983, v. 002  p. 1112, , 60.0, , , , , , , , , , , , , , 20.0, , 20.0, , , , , , , , , , , , , , , , , , , , , , , , , , , , , , , , , , , , , , , , , , , , , , , , , , , , , , , , , , , , , , , , , , , , , , , , , , , , , , , , , , , , , , , , , , 0.788
16, GI10-008291, Proc. ICG, 1983, v. 002  p. 1112, , 70.0, , , , , , , , , , , , , , 7.5, , 22.5, , , , , , , , , , , , , , , , , , , , , , , , , , , , , , , , , , , , , , , , , , , , , , , , , , , , , , , , , , , , , , , , , , , , , , , , , , , , , , , , , , , , , , , , , , 0.768
17, GI10-008292, Proc. ICG, 1983, v. 002  p. 1112, , 70.0, , , , , , , , , , , , , , 15.0, , 15.0, , , , , , , , , , , , , , , , , , , , , , , , , , , , , , , , , , , , , , , , , , , , , , , , , , , , , , , , , , , , , , , , , , , , , , , , , , , , , , , , , , , , , , , , , , 0.851
18, GI10-008293, Proc. ICG, 1983, v. 002  p. 1112, , 70.0, , , , , , , , , , , , , , , , 30.0, , , , , , , , , , , , , , , , , , , , , , , , , , , , , , , , , , , , , , , , , , , , , , , , , , , , , , , , , , , , , , , , , , , , , , , , , , , , , , , , , , , , , , , , , , 0.633
19, GI10-008294, Proc. ICG, 1983, v. 002  p. 1112, , 60.0, , , , , , , , , , , , , , , , 40.0, , , , , , , , , , , , , , , , , , , , , , , , , , , , , , , , , , , , , , , , , , , , , , , , , , , , , , , , , , , , , , , , , , , , , , , , , , , , , , , , , , , , , , , , , , 0.495
20, GI10-008295, Proc. ICG, 1983, v. 002  p. 1112, , 50.0, , , , , , , , , , , , , , , , 50.0, , , , , , , , , , , , , , , , , , , , , , , , , , , , , , , , , , , , , , , , , , , , , , , , , , , , , , , , , , , , , , , , , , , , , , , , , , , , , , , , , , , , , , , , , , 0.403
21, GI10-008296, Proc. ICG, 1983, v. 002  p. 1112, , 40.0, , , , , , , , , , , , , , 60.0, , , , , , , , , , , , , , , , , , , , , , , , , , , , , , , , , , , , , , , , , , , , , , , , , , , , , , , , , , , , , , , , , , , , , , , , , , , , , , , , , , , , , , , , , , , , 0.804
22, GI10-008297, Proc. ICG, 1983, v. 002  p. 1112, , 40.0, , , , , , , , , , , , , , , , 60.0, , , , , , , , , , , , , , , , , , , , , , , , , , , , , , , , , , , , , , , , , , , , , , , , , , , , , , , , , , , , , , , , , , , , , , , , , , , , , , , , , , , , , , , , , , 0.361
23, GI10-008298, Proc. ICG, 1983, v. 002  p. 1112, , 30.0, , , , , , , , , , , , , , , , 70.0, , , , , , , , , , , , , , , , , , , , , , , , , , , , , , , , , , , , , , , , , , , , , , , , , , , , , , , , , , , , , , , , , , , , , , , , , , , , , , , , , , , , , , , , , , 0.237
24, GI01-008299, Proc. ICG, 1983, v. 002  p. 1112, 100.0, , , , , , , , , , , , , , , , , , , , , , , , , , , , , , , , , , , , , , , , , , , , , , , , , , , , , , , , , , , , , , , , , , , , , , , , , , , , , , , , , , , , , , , , , , , , , , , , , , , , , , , , , , , 0.795
25, GI02-008300, Proc. ICG, 1983, v. 002  p. 1112, 80.0, , , , , , , 20.0, , , , , , , , , , , , , , , , , , , , , , , , , , , , , , , , , , , , , , , , , , , , , , , , , , , , , , , , , , , , , , , , , , , , , , , , , , , , , , , , , , , , , , , , , , , , , , , , , , , , 0.679
26, GI02-008301, Proc. ICG, 1983, v. 002  p. 1112, 90.0, , , , , , , 10.0, , , , , , , , , , , , , , , , , , , , , , , , , , , , , , , , , , , , , , , , , , , , , , , , , , , , , , , , , , , , , , , , , , , , , , , , , , , , , , , , , , , , , , , , , , , , , , , , , , , , 0.834
27, GI20-008302, Proc. ICG, 1983, v. 002  p. 1112, , , , , , 50.0, , , , , , , , , , , , , , , , , , , , , , , , , , , , , , , 50.0, , , , , , , , , , , , , , , , , , , , , , , , , , , , , , , , , , , , , , , , , , , , , , , , , , , , , , , , , , , , , , , , , , , , , , , 0.449
28, GI20-008303, Proc. ICG, 1983, v. 002  p. 1112, , , , , , , , , , , , , , , , , 50.0, , , , , , , , , , , , , , , , , , , , 50.0, , , , , , , , , , , , , , , , , , , , , , , , , , , , , , , , , , , , , , , , , , , , , , , , , , , , , , , , , , , , , , , , , , , , , , , 0.497
29, GI20-008304, Proc. ICG, 1983, v. 002  p. 1112, , , , , 50.0, , , , , , , , , , , , , , , , , , , , , , , , , , , , , , , , 50.0, , , , , , , , , , , , , , , , , , , , , , , , , , , , , , , , , , , , , , , , , , , , , , , , , , , , , , , , , , , , , , , , , , , , , , , 0.532
30, GI20-008305, Proc. ICG, 1983, v. 002  p. 1112, , , , 50.0, , , , , , , , , , , , , , , , , , , , , , , , , , , , , , , , , 50.0, , , , , , , , , , , , , , , , , , , , , , , , , , , , , , , , , , , , , , , , , , , , , , , , , , , , , , , , , , , , , , , , , , , , , , , 0.544
31, GJ10-010138, J. American Ceramic Soc., 1980, v. 063  p. 0286, , 80.0, , , , , , 20.0, , , , , , , , , , , , , , , , , , , , , , , , , , , , , , , , , , , , , , , , , , , , , , , , , , , , , , , , , , , , , , , , , , , , , , , , , , , , , , , , , , , , , , , , , , , , , , , , , , , , 0.92
32, GJ05-010139, J. American Ceramic Soc., 1980, v. 063  p. 0286, 10.0, 70.0, , , , , , 20.0, , , , , , , , , , , , , , , , , , , , , , , , , , , , , , , , , , , , , , , , , , , , , , , , , , , , , , , , , , , , , , , , , , , , , , , , , , , , , , , , , , , , , , , , , , , , , , , , , , , , 0.83
33, GJ05-010140, J. American Ceramic Soc., 1980, v. 063  p. 0286, 20.0, 60.0, , , , , , 20.0, , , , , , , , , , , , , , , , , , , , , , , , , , , , , , , , , , , , , , , , , , , , , , , , , , , , , , , , , , , , , , , , , , , , , , , , , , , , , , , , , , , , , , , , , , , , , , , , , , , , 0.82
34, GJ05-010141, J. American Ceramic Soc., 1980, v. 063  p. 0286, 30.0, 50.0, , , , , , 20.0, , , , , , , , , , , , , , , , , , , , , , , , , , , , , , , , , , , , , , , , , , , , , , , , , , , , , , , , , , , , , , , , , , , , , , , , , , , , , , , , , , , , , , , , , , , , , , , , , , , , 1.0
35, GJ05-010142, J. American Ceramic Soc., 1980, v. 063  p. 0286, 40.0, 40.0, , , , , , 20.0, , , , , , , , , , , , , , , , , , , , , , , , , , , , , , , , , , , , , , , , , , , , , , , , , , , , , , , , , , , , , , , , , , , , , , , , , , , , , , , , , , , , , , , , , , , , , , , , , , , , 1.01
36, GJ05-010143, J. American Ceramic Soc., 1980, v. 063  p. 0286, 50.0, 30.0, , , , , , 20.0, , , , , , , , , , , , , , , , , , , , , , , , , , , , , , , , , , , , , , , , , , , , , , , , , , , , , , , , , , , , , , , , , , , , , , , , , , , , , , , , , , , , , , , , , , , , , , , , , , , , 1.02
37, GJ05-010144, J. American Ceramic Soc., 1980, v. 063  p. 0286, 60.0, 20.0, , , , , , 20.0, , , , , , , , , , , , , , , , , , , , , , , , , , , , , , , , , , , , , , , , , , , , , , , , , , , , , , , , , , , , , , , , , , , , , , , , , , , , , , , , , , , , , , , , , , , , , , , , , , , , 1.08
38, GJ05-010145, J. American Ceramic Soc., 1980, v. 063  p. 0286, 70.0, 10.0, , , , , , 20.0, , , , , , , , , , , , , , , , , , , , , , , , , , , , , , , , , , , , , , , , , , , , , , , , , , , , , , , , , , , , , , , , , , , , , , , , , , , , , , , , , , , , , , , , , , , , , , , , , , , , 0.92
39, GJ02-010146, J. American Ceramic Soc., 1980, v. 063  p. 0286, 80.0, , , , , , , 20.0, , , , , , , , , , , , , , , , , , , , , , , , , , , , , , , , , , , , , , , , , , , , , , , , , , , , , , , , , , , , , , , , , , , , , , , , , , , , , , , , , , , , , , , , , , , , , , , , , , , , 0.86
40, GJ03-010182, J. American Ceramic Soc., 1988, v. 071  p. 0386, 59.57, , 15.04, 22.83, , , , , , , , , , , , , , , , , , , , , , , , , , , , , , , , , , , , , , , , , , , , , , , , , , , , , , , , , , , , , , , , , , , , , , , , , , , , , , , , , , , , , , , , , , , , , , , , , , , 2.55, , , , , 1.54
41, GJ03-010183, J. American Ceramic Soc., 1988, v. 071  p. 0386, 57.38, , 14.91, 22.64, , , , , , , , , , , , , , , , , , , , , , , , , , , , , , , , , , , , , , , , , , , , , , , , , , , , , , , , , , , , , , , , , , , , , , , , , , , , , , , , , , , , , , , , , , , , , , , , , , , 5.06, , , , , 1.65
42, GJ03-010184, J. American Ceramic Soc., 1988, v. 071  p. 0386, 55.22, , 14.79, 22.45, , , , , , , , , , , , , , , , , , , , , , , , , , , , , , , , , , , , , , , , , , , , , , , , , , , , , , , , , , , , , , , , , , , , , , , , , , , , , , , , , , , , , , , , , , , , , , , , , , , 7.54, , , , , 1.79
43, GJ03-010185, J. American Ceramic Soc., 1988, v. 071  p. 0386, 53.1, , 14.67, 22.27, , , , , , , , , , , , , , , , , , , , , , , , , , , , , , , , , , , , , , , , , , , , , , , , , , , , , , , , , , , , , , , , , , , , , , , , , , , , , , , , , , , , , , , , , , , , , , , , , , , 9.96, , , , , 1.69
44, GJ03-010186, J. American Ceramic Soc., 1988, v. 071  p. 0386, 51.0, , 14.55, 22.08, , , , , , , , , , , , , , , , , , , , , , , , , , , , , , , , , , , , , , , , , , , , , , , , , , , , , , , , , , , , , , , , , , , , , , , , , , , , , , , , , , , , , , , , , , , , , , , , , , , 12.37, , , , , 1.65
45, GJ20-014829, J. Ceramic Soc. Japan, 1985, v. 093  p. 0433, 50.0, , 0.0, , *, , , , , , , , , , , , , , , , , , , , , , , , , , , , , , , , *, , , , , , , , , , , , , , , , , , , , , , , , , , , , , , , , , , , , , , , , , , , , , , , , , , , , , , , , , , , , , 15.0, , , 35.0, , , , , , , 1.07
46, GJ20-014830, J. Ceramic Soc. Japan, 1985, v. 093  p. 0433, 45.0, , *, , *, , , , , , , , , , , , , , , , , , , , , , , , , , , , , , , , *, , , , , , , , , , , , , , , , , , , , , , , , , , , , , , , , , , , , , , , , , , , , , , , , , , , , , , , , , , , , , 15.0, , , 40.0, , , , , , , 1.15
47, GJ20-014831, J. Ceramic Soc. Japan, 1985, v. 093  p. 0433, 10.0, , 25.0, , *, , , , , , , , , , , , , , , , , , , , , , , , , , , , , , , , *, , , , , , , , , , , , , , , , , , , , , , , , , , , , , , , , , , , , , , , , , , , , , , , , , , , , , , , , , , , , , 65.0, , , , , , , , , , 1.47
48, GJ20-014832, J. Ceramic Soc. Japan, 1985, v. 093  p. 0433, 60.0, , 30.0, , *, , , , , , , , , , , , , , , , , , , , , , , , , , , , , , , , *, , , , , , , , , , , , , , , , , , , , , , , , , , , , , , , , , , , , , , , , , , , , , , , , , , , , , , , , , , , , , 10.0, , , , , , , , , , 1.43
49, GJ20-014833, J. Ceramic Soc. Japan, 1985, v. 093  p. 0433, 65.0, , 20.0, , *, , , , , , , , , , , , , , , , , , , , , , , , , , , , , , , , *, , , , , , , , , , , , , , , , , , , , , , , , , , , , , , , , , , , , , , , , , , , , , , , , , , , , , , , , , , , , , 15.0, , , , , , , , , , 1.1
50, GJ20-014834, J. Ceramic Soc. Japan, 1985, v. 093  p. 0433, 60.0, , 25.0, , *, , , , , , , , , , , , , , , , , , , , , , , , , , , , , , , , *, , , , , , , , , , , , , , , , , , , , , , , , , , , , , , , , , , , , , , , , , , , , , , , , , , , , , , , , , , , , , 15.0, , , , , , , , , , 1.25
51, GJ20-014835, J. Ceramic Soc. Japan, 1985, v. 093  p. 0433, 55.0, , 30.0, , *, , , , , , , , , , , , , , , , , , , , , , , , , , , , , , , , *, , , , , , , , , , , , , , , , , , , , , , , , , , , , , , , , , , , , , , , , , , , , , , , , , , , , , , , , , , , , , 15.0, , , , , , , , , , 1.23
52, GJ20-014836, J. Ceramic Soc. Japan, 1985, v. 093  p. 0433, 55.0, , 25.0, , *, , , , , , , , , , , , , , , , , , , , , , , , , , , , , , , , *, , , , , , , , , , , , , , , , , , , , , , , , , , , , , , , , , , , , , , , , , , , , , , , , , , , , , , , , , , , , , 20.0, , , , , , , , , , 0.99
53, GJ20-014837, J. Ceramic Soc. Japan, 1985, v. 093  p. 0433, 50.0, , 30.0, , *, , , , , , , , , , , , , , , , , , , , , , , , , , , , , , , , *, , , , , , , , , , , , , , , , , , , , , , , , , , , , , , , , , , , , , , , , , , , , , , , , , , , , , , , , , , , , , 20.0, , , , , , , , , , 1.1
54, GJ02-015710, J. American Ceramic Soc., 1987, v. 070  p. C002, , , , , , , , , , , , , , , , , , , , , , , , , , , , , , , , , , , , , , , , , , , , , , , , , , , , , , , , , , , , , , , , , , , , 52.63, 7.02, 7.02, , , 21.05, , , 3.51, 8.77, , , , , , , , , , , , , , , , , , , , , , , , , , , , , , , 0.77
55, GJ38-018544, American Ceramic Soc. Bull., 1987, v. 066  p. 1616, , , , , , , , , , , , , , , , , , , , , , , , , , , , , , , , , , , , , , , , , , , , , , , , , , , , , , , , , , , , , , , , , , , 6.25, 52.08, , , 18.75, 6.25, 16.67, , , , , , , , , , , , , , , , , , , , , , , , , , , , , , , , , , , 1.1
56, GJ38-018547, American Ceramic Soc. Bull., 1987, v. 066  p. 1616, , , , , , , , , , , , , , , , , , , , , , , , , , , , , , , , , , , , , , , , , , , , , , , , , , , , , , , , , , , , , , , , , , , 8.19, 50.95, , , 14.29, 8.19, 18.38, , , , , , , , , , , , , , , , , , , , , , , , , , , , , , , , , , , 0.95
57, GJ38-018551, American Ceramic Soc. Bull., 1987, v. 066  p. 1616, , , , , , , , , , , , , , , , , , , , , , , , , , , , , , , , , , , , , , , , , , , , , , , , , , , , , , , , , , , , , , , , , , , 3.9, 56.9, , , 13.7, 3.9, 21.6, , , , , , , , , , , , , , , , , , , , , , , , , , , , , , , , , , , 0.84
58, GJ10-031215, J. Materials Science Letters, 1982, v. 001  p. 0156, , 79.67, , , , , , , , , , , , , , , , 20.33, , , , , , , , , , , , , , , , , , , , , , , , , , , , , , , , , , , , , , , , , , , , , , , , , , , , , , , , , , , , , , , , , , , , , , , , , , , , , , , , , , , , , , , , , , 0.581
59, GJ10-031216, J. Materials Science Letters, 1982, v. 001  p. 0156, , 39.97, , , , , , , , , , , , , , , , 60.02, , , , , , , , , , , , , , , , , , , , , , , , , , , , , , , , , , , , , , , , , , , , , , , , , , , , , , , , , , , , , , , , , , , , , , , , , , , , , , , , , , , , , , , , , , 0.347
60, GJ10-031217, J. Materials Science Letters, 1982, v. 001  p. 0156, , 44.95, , , , , , , , , , , , , , , , 55.05, , , , , , , , , , , , , , , , , , , , , , , , , , , , , , , , , , , , , , , , , , , , , , , , , , , , , , , , , , , , , , , , , , , , , , , , , , , , , , , , , , , , , , , , , , 0.404
61, GJ10-031218, J. Materials Science Letters, 1982, v. 001  p. 0156, , 50.04, , , , , , , , , , , , , , , , 49.96, , , , , , , , , , , , , , , , , , , , , , , , , , , , , , , , , , , , , , , , , , , , , , , , , , , , , , , , , , , , , , , , , , , , , , , , , , , , , , , , , , , , , , , , , , 0.425
62, GJ10-031219, J. Materials Science Letters, 1982, v. 001  p. 0156, , 55.0, , , , , , , , , , , , , , , , 45.0, , , , , , , , , , , , , , , , , , , , , , , , , , , , , , , , , , , , , , , , , , , , , , , , , , , , , , , , , , , , , , , , , , , , , , , , , , , , , , , , , , , , , , , , , , 0.469
63, GJ10-031220, J. Materials Science Letters, 1982, v. 001  p. 0156, , 60.03, , , , , , , , , , , , , , , , 39.97, , , , , , , , , , , , , , , , , , , , , , , , , , , , , , , , , , , , , , , , , , , , , , , , , , , , , , , , , , , , , , , , , , , , , , , , , , , , , , , , , , , , , , , , , , 0.485
64, GJ10-031221, J. Materials Science Letters, 1982, v. 001  p. 0156, , 65.02, , , , , , , , , , , , , , , , 34.98, , , , , , , , , , , , , , , , , , , , , , , , , , , , , , , , , , , , , , , , , , , , , , , , , , , , , , , , , , , , , , , , , , , , , , , , , , , , , , , , , , , , , , , , , , 0.492
65, GJ10-031222, J. Materials Science Letters, 1982, v. 001  p. 0156, , 69.98, , , , , , , , , , , , , , , , 30.02, , , , , , , , , , , , , , , , , , , , , , , , , , , , , , , , , , , , , , , , , , , , , , , , , , , , , , , , , , , , , , , , , , , , , , , , , , , , , , , , , , , , , , , , , , 0.477
66, GJ10-031223, J. Materials Science Letters, 1982, v. 001  p. 0156, , 75.05, , , , , , , , , , , , , , , , 24.95, , , , , , , , , , , , , , , , , , , , , , , , , , , , , , , , , , , , , , , , , , , , , , , , , , , , , , , , , , , , , , , , , , , , , , , , , , , , , , , , , , , , , , , , , , 0.485
67, GJ35-031242, J. Materials Science Letters, 1982, v. 001  p. 0314, , , , , , , , , , , , , , , , , , *, , , , , , , , , , , , , , *, , , , , , , , , , , , , , , , , , , , , , , , , , , , , , , , , , , , , , , , , , , , , , , , , , , , , , , , , , , , , , , , , , , , , , , , , , , , *
68, GJ04-031243, J. Materials Science Letters, 1982, v. 001  p. 0314, *, , , , , , , , , , , , , , , , , *, , , , , , , , , , , , , , , , , , , , , , , , , , , , , , , , , , , , , , , , , , , , , , , , , , , , , , , , , , , , , , , , , , , , , , , , , , , , , , , , , , , , , , , , , , *
69, GJ10-031244, J. Materials Science Letters, 1982, v. 001  p. 0314, , *, , , , , , , , , , , , , , , , *, , , , , , , , , , , , , , , , , , , , , , , , , , , , , , , , , , , , , , , , , , , , , , , , , , , , , , , , , , , , , , , , , , , , , , , , , , , , , , , , , , , , , , , , , , *
70, GJ20-032225, Trans. Indian Ceramic Soc., 1985, v. 044  p. 0123, , , , , 50.0, , , , , , , , , , , , , , , , , , , , , , , , , , , , , , , , 50.0, , , , , , , , , , , , , , , , , , , , , , , , , , , , , , , , , , , , , , , , , , , , , , , , , , , , , , , , , , , , , , , , , , , , , , , 0.68
71, GJ02-032246, J. Canadian Ceramic Soc., 1987, v. 056  p. 0054, 63.52, , 9.17, 0.6, 0.22, , 3.49, 15.34, 7.53, , , , , , , , , , , , , , , , , , , , , 0.14, , , , , , , , , , , , , , , , , , , , , , , , , , , , , , , , , , , , , , , , , , , , , , , , , , , , , , , , , , , , , , , , , , , , , , , , , , , , , , 1.2
72, GJ01-032653, J. American Ceramic Soc., 1969, v. 052  p. 0099, 100.0, , , , , , , , , , , , , , , , , , , , , , , , , , , , , , , , , , , , , , , , , , , , , , , , , , , , , , , , , , , , , , , , , , , , , , , , , , , , , , , , , , , , , , , , , , , , , , , , , , , , , , , , , , , 0.789
73, GJ01-032654, J. American Ceramic Soc., 1969, v. 052  p. 0099, 96.8, 2.6, 0.59, , , , , , , , , , , , , , , , , , , , , , , , , , , , , , , , , , , , , , , , , , , , , , , , , , , , , , , , , , , , , , , , , , , , , , , , , , , , , , , , , , , , , , , , , , , , , , , , , , , , , , , , , 0.722
74, GJ06-032655, J. American Ceramic Soc., 1969, v. 052  p. 0099, 58.45, 3.54, 12.08, 18.34, 6.59, , , 0.99, , , , , , , , , , , , , , , , , , , , , , , , , , , , , , , , , , , , , , , , , , , , , , , , , , , , , , , , , , , , , , , , , , , , , , , , , , , , , , , , , , , , , , , , , , , , , , , , , , , , 0.908
75, GJ05-032656, J. American Ceramic Soc., 1969, v. 052  p. 0099, 82.36, 12.43, 1.21, , , , , 3.99, , , , , , , , , , , , , , , , , , , , , , , , , , , , , , , , , , , , , , , , , , , , , , , , , , , , , , , , , , , , , , , , , , , , , , , , , , , , , , , , , , , , , , , , , , , , , , , , , , , , 0.758
76, GJ02-032657, J. American Ceramic Soc., 1969, v. 052  p. 0099, 71.4, , 1.17, 5.91, 7.44, , , 13.45, 0.63, , , , , , , , , , , , , , , , , , , , , , , , , , , , , , , , , , , , , , , , , , , , , , , , , , , , , , , , , , , , , , , , , , , , , , , , , , , , , , , , , , , , , , , , , , , , , , , , , , , 0.749
77, GJ04-032658, J. American Ceramic Soc., 1969, v. 052  p. 0099, 75.2, , 2.95, , , , , 12.15, 1.6, , , , , , , , , 8.1, , , , , , , , , , , , , , , , , , , , , , , , , , , , , , , , , , , , , , , , , , , , , , , , , , , , , , , , , , , , , , , , , , , , , , , , , , , , , , , , , , , , , , , , , , 0.677
78, GJ38-034937, J. Non-Crystalline Solids, 1985, v. 071  p. 0287, 9.83, , 20.72, , , , , , , , , , , , , , , , , , , , , 36.33, , , , , , , , , , , , , , , , , , , , , , , , , , , , , , , , , , , , , , , , , , , , , , , , , , , , , , , , , , , , , , , , , , , , , , , , , , , , , , , , 33.11, , , , 1.57
79, GJ38-034938, J. Non-Crystalline Solids, 1985, v. 071  p. 0287, , , 12.84, , , , , , , , , , , , , , , , , , , , , 35.87, , , , , , , , , , , , , , , , , , , , , , , , , , , , , , , , , , , , , , , , , , , , , , , , , , , , , , , , , , , , , , , , , , , , , , , , , , , , , , 15.43, , 35.84, , , , 1.92
80, GJ38-034939, J. Non-Crystalline Solids, 1985, v. 071  p. 0287, 40.93, , 16.12, , , , , , , , , , , , , , , , , , , , , 28.29, , , , , , , , , , , , , , , , , , , , , , , , , , , , , , , , , , , , , , , , , , , , , , , , , , , , , , , , , , , , , , , , , , , , , , , , , , , , , , , , 14.66, , , , 1.45
81, GJ38-034940, J. Non-Crystalline Solids, 1985, v. 071  p. 0287, 27.23, , 18.23, , , , , , , , , , , , , , , , , , , , , 31.81, , , , , , , , , , , , , , , , , , , , , , , , , , , , , , , , , , , , , , , , , , , , , , , , , , , , , , , , , , , , , , , , , , , , , , , , , , , , , , , , 22.73, , , , 1.33
82, GJ38-034941, J. Non-Crystalline Solids, 1985, v. 071  p. 0287, 51.83, , 14.54, , , , , , , , , , , , , , , , , , , , , 25.45, , , , , , , , , , , , , , , , , , , , , , , , , , , , , , , , , , , , , , , , , , , , , , , , , , , , , , , , , , , , , , , , , , , , , , , , , , , , , , , , 8.18, , , , 1.17
83, GJ04-035308, J. Non-Crystalline Solids, 1987, v. 096  p. 1039, 60.0, , , , , , , , , , , , , , , , , 40.0, , , , , , , , , , , , , , , , , , , , , , , , , , , , , , , , , , , , , , , , , , , , , , , , , , , , , , , , , , , , , , , , , , , , , , , , , , , , , , , , , , , , , , , , , , 0.58
84, GJ04-035309, J. Non-Crystalline Solids, 1987, v. 096  p. 1039, 50.0, , , , , , , , , , , , , , , , , 50.0, , , , , , , , , , , , , , , , , , , , , , , , , , , , , , , , , , , , , , , , , , , , , , , , , , , , , , , , , , , , , , , , , , , , , , , , , , , , , , , , , , , , , , , , , , 0.48
85, GJ04-035310, J. Non-Crystalline Solids, 1987, v. 096  p. 1039, 38.0, , , , , , , , , , , , , , , , , 62.0, , , , , , , , , , , , , , , , , , , , , , , , , , , , , , , , , , , , , , , , , , , , , , , , , , , , , , , , , , , , , , , , , , , , , , , , , , , , , , , , , , , , , , , , , , 0.38
86, GJ04-035311, J. Non-Crystalline Solids, 1987, v. 096  p. 1039, 42.0, , , , , , , , , , , , , , , , , 58.0, , , , , , , , , , , , , , , , , , , , , , , , , , , , , , , , , , , , , , , , , , , , , , , , , , , , , , , , , , , , , , , , , , , , , , , , , , , , , , , , , , , , , , , , , , 0.36
87, GJ04-035312, J. Non-Crystalline Solids, 1987, v. 096  p. 1039, 33.0, , , , , , , , , , , , , , , , , 67.0, , , , , , , , , , , , , , , , , , , , , , , , , , , , , , , , , , , , , , , , , , , , , , , , , , , , , , , , , , , , , , , , , , , , , , , , , , , , , , , , , , , , , , , , , , 0.35
88, GJ04-035313, J. Non-Crystalline Solids, 1987, v. 096  p. 1039, 30.0, , , , , , , , , , , , , , , , , 70.0, , , , , , , , , , , , , , , , , , , , , , , , , , , , , , , , , , , , , , , , , , , , , , , , , , , , , , , , , , , , , , , , , , , , , , , , , , , , , , , , , , , , , , , , , , 0.38
89, GJ04-035314, J. Non-Crystalline Solids, 1987, v. 096  p. 1039, 67.0, , , , , , , , , , , , , , , , , 33.0, , , , , , , , , , , , , , , , , , , , , , , , , , , , , , , , , , , , , , , , , , , , , , , , , , , , , , , , , , , , , , , , , , , , , , , , , , , , , , , , , , , , , , , , , , 0.68
90, GJ05-037005, J. American Ceramic Soc., 1982, v. 065  p. 0087, 57.42, 17.5, , , 3.64, , , 7.24, 3.95, , , , , , , 6.0, , , , , , , , , , , , , , 4.23, , , , , , , , , , , , , , , , , , , , , , , , , , , , , , , , , , , , , , , , , , , , , , , , , , , , , , , , , , , , , , , , , , , , , , , , , , , , , , *
91, GJ02-037026, J. American Ceramic Soc., 1978, v. 061  p. 0027, 60.0, , , , , , , 40.0, , , , , , , , , , , , , , , , , , , , , , , , , , , , , , , , , , , , , , , , , , , , , , , , , , , , , , , , , , , , , , , , , , , , , , , , , , , , , , , , , , , , , , , , , , , , , , , , , , , , 0.615
92, GJ02-037027, J. American Ceramic Soc., 1978, v. 061  p. 0027, 60.0, , 8.0, , , , , 32.0, , , , , , , , , , , , , , , , , , , , , , , , , , , , , , , , , , , , , , , , , , , , , , , , , , , , , , , , , , , , , , , , , , , , , , , , , , , , , , , , , , , , , , , , , , , , , , , , , , , , 0.64
93, GJ02-037028, J. American Ceramic Soc., 1978, v. 061  p. 0027, 60.0, , 16.0, , , , , 24.0, , , , , , , , , , , , , , , , , , , , , , , , , , , , , , , , , , , , , , , , , , , , , , , , , , , , , , , , , , , , , , , , , , , , , , , , , , , , , , , , , , , , , , , , , , , , , , , , , , , , 0.615
94, GJ06-037029, J. American Ceramic Soc., 1978, v. 061  p. 0027, 60.0, , 20.0, , , , , 20.0, , , , , , , , , , , , , , , , , , , , , , , , , , , , , , , , , , , , , , , , , , , , , , , , , , , , , , , , , , , , , , , , , , , , , , , , , , , , , , , , , , , , , , , , , , , , , , , , , , , , 0.67
95, GJ06-037030, J. American Ceramic Soc., 1978, v. 061  p. 0027, 60.0, , 22.5, , , , , 17.5, , , , , , , , , , , , , , , , , , , , , , , , , , , , , , , , , , , , , , , , , , , , , , , , , , , , , , , , , , , , , , , , , , , , , , , , , , , , , , , , , , , , , , , , , , , , , , , , , , , , 0.69
96, GJ02-037031, J. American Ceramic Soc., 1978, v. 061  p. 0027, 80.0, , , , , , , 20.0, , , , , , , , , , , , , , , , , , , , , , , , , , , , , , , , , , , , , , , , , , , , , , , , , , , , , , , , , , , , , , , , , , , , , , , , , , , , , , , , , , , , , , , , , , , , , , , , , , , , 0.58
97, GJ02-037032, J. American Ceramic Soc., 1978, v. 061  p. 0027, 75.0, , 5.0, , , , , 20.0, , , , , , , , , , , , , , , , , , , , , , , , , , , , , , , , , , , , , , , , , , , , , , , , , , , , , , , , , , , , , , , , , , , , , , , , , , , , , , , , , , , , , , , , , , , , , , , , , , , , 0.67
98, GJ02-037033, J. American Ceramic Soc., 1978, v. 061  p. 0027, 70.0, , 10.0, , , , , 20.0, , , , , , , , , , , , , , , , , , , , , , , , , , , , , , , , , , , , , , , , , , , , , , , , , , , , , , , , , , , , , , , , , , , , , , , , , , , , , , , , , , , , , , , , , , , , , , , , , , , , 0.63
99, GJ06-037034, J. American Ceramic Soc., 1978, v. 061  p. 0027, 56.0, , 24.0, , , , , 20.0, , , , , , , , , , , , , , , , , , , , , , , , , , , , , , , , , , , , , , , , , , , , , , , , , , , , , , , , , , , , , , , , , , , , , , , , , , , , , , , , , , , , , , , , , , , , , , , , , , , , 0.665
100, GJ03-037035, J. American Ceramic Soc., 1978, v. 061  p. 0027, 60.0, , 8.0, , 32.0, , , , , , , , , , , , , , , , , , , , , , , , , , , , , , , , , , , , , , , , , , , , , , , , , , , , , , , , , , , , , , , , , , , , , , , , , , , , , , , , , , , , , , , , , , , , , , , , , , , , , , , 0.6
101, GJ03-037036, J. American Ceramic Soc., 1978, v. 061  p. 0027, 60.0, , 13.33, , 26.67, , , , , , , , , , , , , , , , , , , , , , , , , , , , , , , , , , , , , , , , , , , , , , , , , , , , , , , , , , , , , , , , , , , , , , , , , , , , , , , , , , , , , , , , , , , , , , , , , , , , , , , 0.645
102, GJ03-037037, J. American Ceramic Soc., 1978, v. 061  p. 0027, 60.0, , 20.0, , 20.0, , , , , , , , , , , , , , , , , , , , , , , , , , , , , , , , , , , , , , , , , , , , , , , , , , , , , , , , , , , , , , , , , , , , , , , , , , , , , , , , , , , , , , , , , , , , , , , , , , , , , , , 0.66
103, GJ06-037038, J. American Ceramic Soc., 1978, v. 061  p. 0027, 60.0, , 17.5, , 22.5, , , , , , , , , , , , , , , , , , , , , , , , , , , , , , , , , , , , , , , , , , , , , , , , , , , , , , , , , , , , , , , , , , , , , , , , , , , , , , , , , , , , , , , , , , , , , , , , , , , , , , , 0.66
104, GJ05-037039, J. American Ceramic Soc., 1978, v. 061  p. 0027, 60.0, 20.0, , , , , , 20.0, , , , , , , , , , , , , , , , , , , , , , , , , , , , , , , , , , , , , , , , , , , , , , , , , , , , , , , , , , , , , , , , , , , , , , , , , , , , , , , , , , , , , , , , , , , , , , , , , , , , 0.88
105, GJ02-037040, J. American Ceramic Soc., 1978, v. 061  p. 0027, 60.0, 8.0, , , , , , 32.0, , , , , , , , , , , , , , , , , , , , , , , , , , , , , , , , , , , , , , , , , , , , , , , , , , , , , , , , , , , , , , , , , , , , , , , , , , , , , , , , , , , , , , , , , , , , , , , , , , , , 0.75
106, GJ02-037041, J. American Ceramic Soc., 1978, v. 061  p. 0027, 60.0, 16.0, , , , , , 24.0, , , , , , , , , , , , , , , , , , , , , , , , , , , , , , , , , , , , , , , , , , , , , , , , , , , , , , , , , , , , , , , , , , , , , , , , , , , , , , , , , , , , , , , , , , , , , , , , , , , , 0.95
107, GJ05-037042, J. American Ceramic Soc., 1978, v. 061  p. 0027, 60.0, 22.5, , , , , , 17.5, , , , , , , , , , , , , , , , , , , , , , , , , , , , , , , , , , , , , , , , , , , , , , , , , , , , , , , , , , , , , , , , , , , , , , , , , , , , , , , , , , , , , , , , , , , , , , , , , , , , 0.9
108, GJ20-037066, J. American Ceramic Soc., 1982, v. 065  p. C070, , , , , 50.0, , , , , , , , , , , , , , , , , , , , , , , , , , , , , , , , 50.0, , , , , , , , , , , , , , , , , , , , , , , , , , , , , , , , , , , , , , , , , , , , , , , , , , , , , , , , , , , , , , , , , , , , , , , 0.7
109, GJ20-037067, J. American Ceramic Soc., 1982, v. 065  p. C070, , , , , , , , , , , , , , , , , 50.0, , , , , , , , , , , , , , , , , , , , 50.0, , , , , , , , , , , , , , , , , , , , , , , , , , , , , , , , , , , , , , , , , , , , , , , , , , , , , , , , , , , , , , , , , , , , , , , 0.61
110, GJ20-037068, J. American Ceramic Soc., 1982, v. 065  p. C070, , , , , , 50.0, , , , , , , , , , , , , , , , , , , , , , , , , , , , , , , 50.0, , , , , , , , , , , , , , , , , , , , , , , , , , , , , , , , , , , , , , , , , , , , , , , , , , , , , , , , , , , , , , , , , , , , , , , 0.61
111, GJ20-037069, J. American Ceramic Soc., 1982, v. 065  p. C070, , , , 50.0, , , , , , , , , , , , , , , , , , , , , , , , , , , , , , , , , 50.0, , , , , , , , , , , , , , , , , , , , , , , , , , , , , , , , , , , , , , , , , , , , , , , , , , , , , , , , , , , , , , , , , , , , , , , 0.95
112, GJ20-037070, J. American Ceramic Soc., 1982, v. 065  p. C070, , , , , , , , , , , , , , , , 50.0, , , , , , , , , , , , , , , , , , , , , 50.0, , , , , , , , , , , , , , , , , , , , , , , , , , , , , , , , , , , , , , , , , , , , , , , , , , , , , , , , , , , , , , , , , , , , , , , 0.61
113, GJ20-037071, J. American Ceramic Soc., 1982, v. 065  p. C070, , , , , , , , 50.0, , , , , , , , , , , , , , , , , , , , , , , , , , , , , 50.0, , , , , , , , , , , , , , , , , , , , , , , , , , , , , , , , , , , , , , , , , , , , , , , , , , , , , , , , , , , , , , , , , , , , , , , 0.35
114, GJ20-037072, J. American Ceramic Soc., 1982, v. 065  p. C070, , , , , , , 50.0, , , , , , , , , , , , , , , , , , , , , , , , , , , , , , 50.0, , , , , , , , , , , , , , , , , , , , , , , , , , , , , , , , , , , , , , , , , , , , , , , , , , , , , , , , , , , , , , , , , , , , , , , 0.57
115, GJ10-037100, J. American Ceramic Soc., 1982, v. 065  p. 0123, , 30.0, , , , , , , , , , , , , , , , 70.0, , , , , , , , , , , , , , , , , , , , , , , , , , , , , , , , , , , , , , , , , , , , , , , , , , , , , , , , , , , , , , , , , , , , , , , , , , , , , , , , , , , , , , , , , , *
116, GJ10-037101, J. American Ceramic Soc., 1982, v. 065  p. 0123, , 30.0, , , , , , , , , , , , , , 17.5, , 52.5, , , , , , , , , , , , , , , , , , , , , , , , , , , , , , , , , , , , , , , , , , , , , , , , , , , , , , , , , , , , , , , , , , , , , , , , , , , , , , , , , , , , , , , , , , *
117, GJ10-037102, J. American Ceramic Soc., 1982, v. 065  p. 0123, , 30.0, , , , , , , , , , , , , , 35.0, , 35.0, , , , , , , , , , , , , , , , , , , , , , , , , , , , , , , , , , , , , , , , , , , , , , , , , , , , , , , , , , , , , , , , , , , , , , , , , , , , , , , , , , , , , , , , , , *
118, GJ10-037103, J. American Ceramic Soc., 1982, v. 065  p. 0123, , 40.0, , , , , , , , , , , , , , , , 60.0, , , , , , , , , , , , , , , , , , , , , , , , , , , , , , , , , , , , , , , , , , , , , , , , , , , , , , , , , , , , , , , , , , , , , , , , , , , , , , , , , , , , , , , , , , *
119, GJ10-037104, J. American Ceramic Soc., 1982, v. 065  p. 0123, , 40.0, , , , , , , , , , , , , , 15.0, , 45.0, , , , , , , , , , , , , , , , , , , , , , , , , , , , , , , , , , , , , , , , , , , , , , , , , , , , , , , , , , , , , , , , , , , , , , , , , , , , , , , , , , , , , , , , , , *
120, GJ10-037105, J. American Ceramic Soc., 1982, v. 065  p. 0123, , 40.0, , , , , , , , , , , , , , 30.0, , 30.0, , , , , , , , , , , , , , , , , , , , , , , , , , , , , , , , , , , , , , , , , , , , , , , , , , , , , , , , , , , , , , , , , , , , , , , , , , , , , , , , , , , , , , , , , , *
121, GJ10-037106, J. American Ceramic Soc., 1982, v. 065  p. 0123, , 40.0, , , , , , , , , , , , , , 45.0, , 15.0, , , , , , , , , , , , , , , , , , , , , , , , , , , , , , , , , , , , , , , , , , , , , , , , , , , , , , , , , , , , , , , , , , , , , , , , , , , , , , , , , , , , , , , , , , *
122, GJ10-037107, J. American Ceramic Soc., 1982, v. 065  p. 0123, , 40.0, , , , , , , , , , , , , , 60.0, , , , , , , , , , , , , , , , , , , , , , , , , , , , , , , , , , , , , , , , , , , , , , , , , , , , , , , , , , , , , , , , , , , , , , , , , , , , , , , , , , , , , , , , , , , , *
123, GJ10-037108, J. American Ceramic Soc., 1982, v. 065  p. 0123, , 50.0, , , , , , , , , , , , , , , , 50.0, , , , , , , , , , , , , , , , , , , , , , , , , , , , , , , , , , , , , , , , , , , , , , , , , , , , , , , , , , , , , , , , , , , , , , , , , , , , , , , , , , , , , , , , , , *
124, GJ10-037109, J. American Ceramic Soc., 1982, v. 065  p. 0123, , 50.0, , , , , , , , , , , , , , 12.5, , 37.5, , , , , , , , , , , , , , , , , , , , , , , , , , , , , , , , , , , , , , , , , , , , , , , , , , , , , , , , , , , , , , , , , , , , , , , , , , , , , , , , , , , , , , , , , , *
125, GJ10-037110, J. American Ceramic Soc., 1982, v. 065  p. 0123, , 50.0, , , , , , , , , , , , , , 25.0, , 25.0, , , , , , , , , , , , , , , , , , , , , , , , , , , , , , , , , , , , , , , , , , , , , , , , , , , , , , , , , , , , , , , , , , , , , , , , , , , , , , , , , , , , , , , , , , *
126, GJ10-037111, J. American Ceramic Soc., 1982, v. 065  p. 0123, , 50.0, , , , , , , , , , , , , , 37.5, , 12.5, , , , , , , , , , , , , , , , , , , , , , , , , , , , , , , , , , , , , , , , , , , , , , , , , , , , , , , , , , , , , , , , , , , , , , , , , , , , , , , , , , , , , , , , , , *
127, GJ10-037112, J. American Ceramic Soc., 1982, v. 065  p. 0123, , 50.0, , , , , , , , , , , , , , 50.0, , , , , , , , , , , , , , , , , , , , , , , , , , , , , , , , , , , , , , , , , , , , , , , , , , , , , , , , , , , , , , , , , , , , , , , , , , , , , , , , , , , , , , , , , , , , *
128, GJ10-037113, J. American Ceramic Soc., 1982, v. 065  p. 0123, , 60.0, , , , , , , , , , , , , , , , 40.0, , , , , , , , , , , , , , , , , , , , , , , , , , , , , , , , , , , , , , , , , , , , , , , , , , , , , , , , , , , , , , , , , , , , , , , , , , , , , , , , , , , , , , , , , , *
129, GJ10-037114, J. American Ceramic Soc., 1982, v. 065  p. 0123, , 60.0, , , , , , , , , , , , , , 10.0, , 30.0, , , , , , , , , , , , , , , , , , , , , , , , , , , , , , , , , , , , , , , , , , , , , , , , , , , , , , , , , , , , , , , , , , , , , , , , , , , , , , , , , , , , , , , , , , *
130, GJ10-037115, J. American Ceramic Soc., 1982, v. 065  p. 0123, , 60.0, , , , , , , , , , , , , , 20.0, , 20.0, , , , , , , , , , , , , , , , , , , , , , , , , , , , , , , , , , , , , , , , , , , , , , , , , , , , , , , , , , , , , , , , , , , , , , , , , , , , , , , , , , , , , , , , , , *
131, GJ10-037116, J. American Ceramic Soc., 1982, v. 065  p. 0123, , 60.0, , , , , , , , , , , , , , 30.0, , 10.0, , , , , , , , , , , , , , , , , , , , , , , , , , , , , , , , , , , , , , , , , , , , , , , , , , , , , , , , , , , , , , , , , , , , , , , , , , , , , , , , , , , , , , , , , , *
