Repository: alice-ch/mini-projet-info-mig

# mini-projet-info-mig

o : fait 
x : à faire

On importer la dataframe :
On fusionner les dataframes en faisant attention à la numérotation et à rajouter les colonnes manquantes :
On virer les colonnes bizarres :
    -
    -
    -
    -
    -
    -
    -

On garde les colones : 
    - de compo :
    - de module d'Young à température ambiante :
    - de densité à température ambiante :
    .
    .
    .

On "normalise" la dataframe : 
    Nan -> 0 : o
    * -> 0 : o
    object to float : o

On regarde le nb d'éléments de la dataframe : 

On vire les doublons 
    - les duplicats parfaits avec drop.duplicates : o

File: tenacite_all_oxide.csv (part 11 of 19)
2, GJ02-003209, J. Ceramic Soc. Japan, 1988, v. 096  p. 1012, 30.0, , , , 5.75, 11.5, , 7.0, , , , , , , , , 5.75, , , , , , , , , , , , , 33.0, , , 7.0, , , , , , , , , , , , , , , , , , , , , , , , , , , , , , , , , , , , , , , , , , , , , , , , , , , , , , , , , , , , , , , , , , , , , , , , , , , 0.56
3, GJ03-003210, J. Ceramic Soc. Japan, 1988, v. 096  p. 1012, 30.0, , , , , 15.0, , , , , , , , , , , 15.0, , , , , , , , , , , , , 40.0, , , , , , , , , , , , , , , , , , , , , , , , , , , , , , , , , , , , , , , , , , , , , , , , , , , , , , , , , , , , , , , , , , , , , , , , , , , , , , 0.63
4, GJ02-003211, J. Ceramic Soc. Japan, 1988, v. 096  p. 1012, 71.0, , 1.0, , , , 1.0, 11.0, , , , , , , , , , , , , , , , , , , , , , , , , 16.0, , , , , , , , , , , , , , , , , , , , , , , , , , , , , , , , , , , , , , , , , , , , , , , , , , , , , , , , , , , , , , , , , , , , , , , , , , , 0.7
5, GJ02-005449, J. American Ceramic Soc., 1986, v. 069  p. 0038, 67.68, , , , , , , 32.32, , , , , , , , , , , , , , , , , , , , , , , , , , , , , , , , , , , , , , , , , , , , , , , , , , , , , , , , , , , , , , , , , , , , , , , , , , , , , , , , , , , , , , , , , , , , , , , , , , , , *
1302, GP06-287452, US Patent    Konica Minolta (J), 2008, A7396788, 59.25, 7.2, 7.23, 2.98, 2.14, , 12.09, 2.15, 1.41, , , , , , , , , , , , , , , , 0.04, 0.8, , , , 2.86, , , 1.85, , , , , , , , , , , , , , , , , , , , , , , , , , , , , , , , , , , , , , , , , , , , , , , , , , , , , , , , , , , , , , , , , , , , , , , , , , , 1.0
1303, GP06-287453, US Patent    Konica Minolta (J), 2008, A7396788, 57.97, 7.03, 7.1, 3.56, 2.56, , 7.43, 6.53, 1.18, , , , , , , , , , , , , , , , 0.07, 0.92, , , , 3.43, , , 2.22, , , , , , , , , , , , , , , , , , , , , , , , , , , , , , , , , , , , , , , , , , , , , , , , , , , , , , , , , , , , , , , , , , , , , , , , , , , 0.99
1304, GP06-287454, US Patent    Konica Minolta (J), 2008, A7396788, 68.87, 3.06, 7.06, 3.02, , , 9.6, 5.12, 1.68, , , , , , , , , , , , , , , , 0.06, , , , , 1.53, , , , , , , , , , , , , , , , , , , , , , , , , , , , , , , , , , , , , , , , , , , , , , , , , , , , , , , , , , , , , , , , , , , , , , , , , , , , , , 1.45
1305, GP06-287455, US Patent    Konica Minolta (J), 2008, A7396788, 69.46, 3.09, 7.12, , 2.19, , 9.67, 5.17, 1.7, , , , , , , , , , , , , , , , 0.06, , , , , 1.54, , , , , , , , , , , , , , , , , , , , , , , , , , , , , , , , , , , , , , , , , , , , , , , , , , , , , , , , , , , , , , , , , , , , , , , , , , , , , , 1.3
1306, GP06-287456, US Patent    Konica Minolta (J), 2008, A7396788, 67.86, 4.67, 5.58, , , , 11.09, 5.95, 1.93, , , , , , , , , , , , , , , , 0.06, 0.46, , , , 1.49, , , 0.91, , , , , , , , , , , , , , , , , , , , , , , , , , , , , , , , , , , , , , , , , , , , , , , , , , , , , , , , , , , , , , , , , , , , , , , , , , , 1.05
1307, GP06-287457, US Patent    Konica Minolta (J), 2008, A7396788, 71.41, 3.84, 4.39, , , , 10.2, 5.42, 1.78, , , , , , , , , , , , , , , , 0.06, 0.46, , , , 1.48, , , 0.96, , , , , , , , , , , , , , , , , , , , , , , , , , , , , , , , , , , , , , , , , , , , , , , , , , , , , , , , , , , , , , , , , , , , , , , , , , , 1.1
1308, GP06-287458, US Patent    Konica Minolta (J), 2008, A7396788, 68.43, 4.77, 5.61, , , 0.48, 13.4, 2.98, 1.63, , , , , , , , , , , , , , , , 0.06, 0.23, , , , 1.46, , , 0.95, , , , , , , , , , , , , , , , , , , , , , , , , , , , , , , , , , , , , , , , , , , , , , , , , , , , , , , , , , , , , , , , , , , , , , , , , , , 0.99
1309, GP06-287459, US Patent    Konica Minolta (J), 2008, A7396788, 70.53, 3.1, 5.79, , , 0.41, 9.56, 5.12, 1.68, , , , , , , 0.78, , , , , , , , , 0.07, 0.47, , , , 1.51, , , 0.98, , , , , , , , , , , , , , , , , , , , , , , , , , , , , , , , , , , , , , , , , , , , , , , , , , , , , , , , , , , , , , , , , , , , , , , , , , , 1.09
1310, GP06-287460, US Patent    Konica Minolta (J), 2008, A7396788, 72.18, 5.04, 5.92, , , , 2.82, 10.47, 0.48, , , , , , , , , , , , , , , , 0.07, 0.48, , , , 1.54, , , 1.0, , , , , , , , , , , , , , , , , , , , , , , , , , , , , , , , , , , , , , , , , , , , , , , , , , , , , , , , , , , , , , , , , , , , , , , , , , , 1.11
1311, GP06-287461, US Patent    Konica Minolta (J), 2008, A7396788, 70.88, 4.95, 5.82, , , , 8.32, 4.42, 2.57, , , , , , , , , , , , , , , , 0.07, 0.47, , , , 1.52, , , 0.98, , , , , , , , , , , , , , , , , , , , , , , , , , , , , , , , , , , , , , , , , , , , , , , , , , , , , , , , , , , , , , , , , , , , , , , , , , , 1.14
1312, GP06-287462, US Patent    Konica Minolta (J), 2008, A7396788, 69.04, 2.02, 7.54, , , , 9.43, 5.06, 1.63, , , , , , , 2.28, , , , , , , , , 0.07, 0.47, , , , 1.52, , , 0.94, , , , , , , , , , , , , , , , , , , , , , , , , , , , , , , , , , , , , , , , , , , , , , , , , , , , , , , , , , , , , , , , , , , , , , , , , , , 1.25
1313, GP06-287463, US Patent    Konica Minolta (J), 2008, A7396788, 69.5, 4.81, 5.7, , , , 9.52, 5.0, 1.68, , , , , , , 0.78, , , , , , , , , 0.07, 0.47, , , , 1.5, , , 0.97, , , , , , , , , , , , , , , , , , , , , , , , , , , , , , , , , , , , , , , , , , , , , , , , , , , , , , , , , , , , , , , , , , , , , , , , , , , 1.06
1314, GP05-289300, Japanese Patent    AGC (J), 2009, A035471, 35.43, 39.5, , , , , , 6.0, 7.53, , , , , , 1.04, 10.5, , , , , , , , , , , , , , , , , , , , , , , , , , , , , , , , , , , , , , , , , , , , , , , , , , , , , , , , , , , , , , , , , , , , , , , , , , , , , , , , , , , , , , , , , , , , 0.84
1315, GP05-289301, Japanese Patent    AGC (J), 2009, A035471, 36.98, 32.52, 2.47, , , , , 5.54, 7.51, , , , , , , 14.98, , , , , , , , , , , , , , , , , , , , , , , , , , , , , , , , , , , , , , , , , , , , , , , , , , , , , , , , , , , , , , , , , , , , , , , , , , , , , , , , , , , , , , , , , , , , 0.78
1316, GP05-289302, Japanese Patent    AGC (J), 2009, A035471, 40.02, 35.04, , , , , 0.47, 1.46, 10.03, , , , , , , 12.98, , , , , , , , , , , , , , , , , , , , , , , , , , , , , , , , , , , , , , , , , , , , , , , , , , , , , , , , , , , , , , , , , , , , , , , , , , , , , , , , , , , , , , , , , , , , 0.79
1317, GP05-289303, Japanese Patent    AGC (J), 2009, A035471, 39.99, 35.02, , , , , , 4.01, 7.99, , , , , , , 12.99, , , , , , , , , , , , , , , , , , , , , , , , , , , , , , , , , , , , , , , , , , , , , , , , , , , , , , , , , , , , , , , , , , , , , , , , , , , , , , , , , , , , , , , , , , , , 0.76
1318, GP05-289304, Japanese Patent    AGC (J), 2009, A035471, 35.49, 39.47, , , , , , 3.05, 10.54, , , , , , 0.97, 10.48, , , , , , , , , , , , , , , , , , , , , , , , , , , , , , , , , , , , , , , , , , , , , , , , , , , , , , , , , , , , , , , , , , , , , , , , , , , , , , , , , , , , , , , , , , , , 0.75
1319, GP05-289305, Japanese Patent    AGC (J), 2009, A035471, 37.49, 40.04, , , , , , 3.02, 8.98, , , , , , , 10.47, , , , , , , , , , , , , , , , , , , , , , , , , , , , , , , , , , , , , , , , , , , , , , , , , , , , , , , , , , , , , , , , , , , , , , , , , , , , , , , , , , , , , , , , , , , , 0.74
1320, GP05-289307, Japanese Patent    AGC (J), 2009, A035471, 36.04, 39.95, , , , , , 4.02, 7.49, , , , , , , 12.5, , , , , , , , , , , , , , , , , , , , , , , , , , , , , , , , , , , , , , , , , , , , , , , , , , , , , , , , , , , , , , , , , , , , , , , , , , , , , , , , , , , , , , , , , , , , 0.84
1321, GP05-289308, Japanese Patent    AGC (J), 2009, A035471, 34.92, 32.48, , 10.0, , , 7.6, , 7.49, , , , , , , 7.51, , , , , , , , , , , , , , , , , , , , , , , , , , , , , , , , , , , , , , , , , , , , , , , , , , , , , , , , , , , , , , , , , , , , , , , , , , , , , , , , , , , , , , , , , , , , 0.71
1322, GP05-289309, Japanese Patent    AGC (J), 2009, A035471, 21.95, 23.95, , , , 5.97, 24.18, , 3.97, , , , , , , 19.98, , , , , , , , , , , , , , , , , , , , , , , , , , , , , , , , , , , , , , , , , , , , , , , , , , , , , , , , , , , , , , , , , , , , , , , , , , , , , , , , , , , , , , , , , , , , 0.6
1323, GP05-289340, Japanese Patent    AGC (J), 2009, A040676, 27.03, 33.04, 1.97, , , , , 5.44, 5.5, , , , , , , 27.02, , , , , , , , , , , , , , , , , , , , , , , , , , , , , , , , , , , , , , , , , , , , , , , , , , , , , , , , , , , , , , , , , , , , , , , , , , , , , , , , , , , , , , , , , , , , 0.8
1324, GP05-289341, Japanese Patent    AGC (J), 2009, A040676, 26.97, 33.0, 0.99, , , , , 5.46, 5.51, , , , , , , 27.08, , , , , , , , , , , , , , , , , 0.99, , , , , , , , , , , , , , , , , , , , , , , , , , , , , , , , , , , , , , , , , , , , , , , , , , , , , , , , , , , , , , , , , , , , , , , , , , , 0.74
1325, GP05-289344, Japanese Patent    AGC (J), 2009, A040676, 25.39, 44.65, 5.1, , , , , 6.09, 6.05, , , , , , 0.54, 12.18, , , , , , , , , , , , , , , , , , , , , , , , , , , , , , , , , , , , , , , , , , , , , , , , , , , , , , , , , , , , , , , , , , , , , , , , , , , , , , , , , , , , , , , , , , , , 0.82
1326, GP05-289345, Japanese Patent    AGC (J), 2009, A040676, 28.58, 47.56, , , , , , 4.69, 3.82, , , , , 0.09, 0.96, 14.3, , , , , , , , , , , , , , , , , , , , , , , , , , , , , , , , , , , , , , , , , , , , , , , , , , , , , , , , , , , , , , , , , , , , , , , , , , , , , , , , , , , , , , , , , , , , 0.83
1327, GP05-289346, Japanese Patent    AGC (J), 2009, A040676, 27.67, 44.51, , , , , , 4.91, 4.96, , , , , 0.09, 0.98, 14.87, , , , , , , , , , , , , , , , , 2.01, , , , , , , , , , , , , , , , , , , , , , , , , , , , , , , , , , , , , , , , , , , , , , , , , , , , , , , , , , , , , , , , , , , , , , , , , , , 0.78
1328, GP05-289347, Japanese Patent    AGC (J), 2009, A040676, 28.22, 47.11, , , , , , 3.83, 5.63, , , , , 0.09, 0.97, 14.15, , , , , , , , , , , , , , , , , , , , , , , , , , , , , , , , , , , , , , , , , , , , , , , , , , , , , , , , , , , , , , , , , , , , , , , , , , , , , , , , , , , , , , , , , , , , 0.81
1329, GP05-289348, Japanese Patent    AGC (J), 2009, A040676, 27.04, 42.0, 2.99, , , , , 5.04, 4.97, , , , , , , 17.96, , , , , , , , , , , , , , , , , , , , , , , , , , , , , , , , , , , , , , , , , , , , , , , , , , , , , , , , , , , , , , , , , , , , , , , , , , , , , , , , , , , , , , , , , , , , 0.81
1330, GP05-289349, Japanese Patent    AGC (J), 2009, A040676, 28.02, 41.92, 3.0, , , , , 4.01, 6.03, , , , , , , 17.02, , , , , , , , , , , , , , , , , , , , , , , , , , , , , , , , , , , , , , , , , , , , , , , , , , , , , , , , , , , , , , , , , , , , , , , , , , , , , , , , , , , , , , , , , , , , 0.82
1331, GP05-289544, Japanese Patent    AGC (J), 2009, A091184, 40.04, 40.05, 4.98, , , , 1.4, , 8.49, , , , , , , 5.04, , , , , , , , , , , , , , , , , , , , , , , , , , , , , , , , , , , , , , , , , , , , , , , , , , , , , , , , , , , , , , , , , , , , , , , , , , , , , , , , , , , , , , , , , , , , 0.77
1332, GP05-289545, Japanese Patent    AGC (J), 2009, A091184, 40.02, 41.01, 2.0, , , , , 4.95, 4.99, , , , , , , 7.03, , , , , , , , , , , , , , , , , , , , , , , , , , , , , , , , , , , , , , , , , , , , , , , , , , , , , , , , , , , , , , , , , , , , , , , , , , , , , , , , , , , , , , , , , , , , 0.73
1333, GP05-289546, Japanese Patent    AGC (J), 2009, A091184, 39.78, 39.82, 4.96, , , , , 4.02, 5.96, , , , , , 0.52, 4.94, , , , , , , , , , , , , , , , , , , , , , , , , , , , , , , , , , , , , , , , , , , , , , , , , , , , , , , , , , , , , , , , , , , , , , , , , , , , , , , , , , , , , , , , , , , , 0.74
1334, GP05-289547, Japanese Patent    AGC (J), 2009, A091184, 39.49, 42.03, 0.47, , , , , 3.96, 6.01, , , , , , , 8.04, , , , , , , , , , , , , , , , , , , , , , , , , , , , , , , , , , , , , , , , , , , , , , , , , , , , , , , , , , , , , , , , , , , , , , , , , , , , , , , , , , , , , , , , , , , , 0.76
1335, GP05-289548, Japanese Patent    AGC (J), 2009, A091184, 38.7, 43.62, 1.0, , , , , 5.04, 4.96, , , , , , 0.77, 5.91, , , , , , , , , , , , , , , , , , , , , , , , , , , , , , , , , , , , , , , , , , , , , , , , , , , , , , , , , , , , , , , , , , , , , , , , , , , , , , , , , , , , , , , , , , , , 0.75
1336, GP05-289549, Japanese Patent    AGC (J), 2009, A091184, 38.2, 43.66, 2.01, , , , , 4.96, 5.44, , , , , , 0.77, 4.96, , , , , , , , , , , , , , , , , , , , , , , , , , , , , , , , , , , , , , , , , , , , , , , , , , , , , , , , , , , , , , , , , , , , , , , , , , , , , , , , , , , , , , , , , , , , 0.72
1337, GP05-289550, Japanese Patent    AGC (J), 2009, A091184, 39.96, 43.48, 3.01, , , , , 5.05, 5.49, , , , , , , 3.01, , , , , , , , , , , , , , , , , , , , , , , , , , , , , , , , , , , , , , , , , , , , , , , , , , , , , , , , , , , , , , , , , , , , , , , , , , , , , , , , , , , , , , , , , , , , 0.71
1338, GP05-289552, Japanese Patent    AGC (J), 2009, A091184, 29.83, 48.77, 3.02, , 5.62, , , , 11.97, , , , , , 0.79, , , , , , , , , , , , , , , , , , , , , , , , , , , , , , , , , , , , , , , , , , , , , , , , , , , , , , , , , , , , , , , , , , , , , , , , , , , , , , , , , , , , , , , , , , , , , 0.71
1339, GP05-289553, Japanese Patent    AGC (J), 2009, A091184, 24.9, 39.79, , , , , , 3.02, 8.86, , , , , , 0.45, 22.98, , , , , , , , , , , , , , , , , , , , , , , , , , , , , , , , , , , , , , , , , , , , , , , , , , , , , , , , , , , , , , , , , , , , , , , , , , , , , , , , , , , , , , , , , , , , 0.72
1340, GP05-289663, Japanese Patent    AGC (J), 2009, A102222, 45.0, 40.0, , , , , , 4.0, 6.0, , , , , , , 5.0, , , , , , , , , , , , , , , , , , , , , , , , , , , , , , , , , , , , , , , , , , , , , , , , , , , , , , , , , , , , , , , , , , , , , , , , , , , , , , , , , , , , , , , , , , , , 0.8
1341, GP05-289664, Japanese Patent    AGC (J), 2009, A102222, 42.5, 42.5, , , , , , 4.0, 6.0, , , , , , , 5.0, , , , , , , , , , , , , , , , , , , , , , , , , , , , , , , , , , , , , , , , , , , , , , , , , , , , , , , , , , , , , , , , , , , , , , , , , , , , , , , , , , , , , , , , , , , , 0.77
1342, GP05-289665, Japanese Patent    AGC (J), 2009, A102222, 42.0, 41.0, , , , , , 4.0, 6.0, , , , , , , 3.5, , , , , , , , , , , , , , , , , 3.5, , , , , , , , , , , , , , , , , , , , , , , , , , , , , , , , , , , , , , , , , , , , , , , , , , , , , , , , , , , , , , , , , , , , , , , , , , , 0.77
1343, GP05-289666, Japanese Patent    AGC (J), 2009, A102222, 41.5, 45.0, , , , , , 2.0, 7.0, , , , , , , 1.0, , , , , , , , , , , , , , , , , 3.5, , , , , , , , , , , , , , , , , , , , , , , , , , , , , , , , , , , , , , , , , , , , , , , , , , , , , , , , , , , , , , , , , , , , , , , , , , , 0.76
1344, GP05-289667, Japanese Patent    AGC (J), 2009, A102222, 45.0, 41.5, , , , , , 2.0, 6.5, , , , , , , 1.0, , , , , , , , , , , , , , , , , 4.0, , , , , , , , , , , , , , , , , , , , , , , , , , , , , , , , , , , , , , , , , , , , , , , , , , , , , , , , , , , , , , , , , , , , , , , , , , , 0.81
1345, GP05-289668, Japanese Patent    AGC (J), 2009, A102222, 45.0, 42.5, , , , , , 3.0, 6.0, , , , , , , , , , , , , , , , , , , , , , , , 3.5, , , , , , , , , , , , , , , , , , , , , , , , , , , , , , , , , , , , , , , , , , , , , , , , , , , , , , , , , , , , , , , , , , , , , , , , , , , 0.77
1346, GP05-289669, Japanese Patent    AGC (J), 2009, A102222, 45.0, 45.0, , , , , , 5.0, 5.0, , , , , , , , , , , , , , , , , , , , , , , , , , , , , , , , , , , , , , , , , , , , , , , , , , , , , , , , , , , , , , , , , , , , , , , , , , , , , , , , , , , , , , , , , , , , , , , , , , , 0.81
1347, GP05-289670, Japanese Patent    AGC (J), 2009, A102222, 45.0, 45.0, , , , , , , 9.0, , , , , , , , , , , , , , , , , , , , , , , , 1.0, , , , , , , , , , , , , , , , , , , , , , , , , , , , , , , , , , , , , , , , , , , , , , , , , , , , , , , , , , , , , , , , , , , , , , , , , , , 0.73
1348, GP05-289671, Japanese Patent    AGC (J), 2009, A102222, 45.0, 45.0, , , , , , , 8.0, , , , , , , , , , , , , , , , , , , , , , , , 2.0, , , , , , , , , , , , , , , , , , , , , , , , , , , , , , , , , , , , , , , , , , , , , , , , , , , , , , , , , , , , , , , , , , , , , , , , , , , 0.76
1349, GP05-289672, Japanese Patent    AGC (J), 2009, A102222, 45.0, 48.0, , , , , , , 7.0, , , , , , , , , , , , , , , , , , , , , , , , , , , , , , , , , , , , , , , , , , , , , , , , , , , , , , , , , , , , , , , , , , , , , , , , , , , , , , , , , , , , , , , , , , , , , , , , , , , 0.95
1350, GP05-290242, US Patent    AGC (J), 2009, A0004366, 35.43, 39.5, , , , , , 6.0, 7.53, , , , , , 1.04, 10.5, , , , , , , , , , , , , , , , , , , , , , , , , , , , , , , , , , , , , , , , , , , , , , , , , , , , , , , , , , , , , , , , , , , , , , , , , , , , , , , , , , , , , , , , , , , , 0.84
1351, GP05-290243, US Patent    AGC (J), 2009, A0004366, 36.98, 32.52, 2.47, , , , , 5.54, 7.51, , , , , , , 14.98, , , , , , , , , , , , , , , , , , , , , , , , , , , , , , , , , , , , , , , , , , , , , , , , , , , , , , , , , , , , , , , , , , , , , , , , , , , , , , , , , , , , , , , , , , , , 0.78
1352, GP05-290244, US Patent    AGC (J), 2009, A0004366, 40.02, 35.04, , , , , 0.47, 1.46, 10.03, , , , , , , 12.98, , , , , , , , , , , , , , , , , , , , , , , , , , , , , , , , , , , , , , , , , , , , , , , , , , , , , , , , , , , , , , , , , , , , , , , , , , , , , , , , , , , , , , , , , , , , 0.79
1353, GP05-290245, US Patent    AGC (J), 2009, A0004366, 39.99, 35.02, , , , , , 4.01, 7.99, , , , , , , 12.99, , , , , , , , , , , , , , , , , , , , , , , , , , , , , , , , , , , , , , , , , , , , , , , , , , , , , , , , , , , , , , , , , , , , , , , , , , , , , , , , , , , , , , , , , , , , 0.76
1354, GP05-290246, US Patent    AGC (J), 2009, A0004366, 35.49, 39.47, , , , , , 3.05, 10.54, , , , , , 0.97, 10.48, , , , , , , , , , , , , , , , , , , , , , , , , , , , , , , , , , , , , , , , , , , , , , , , , , , , , , , , , , , , , , , , , , , , , , , , , , , , , , , , , , , , , , , , , , , , 0.75
1355, GP05-290247, US Patent    AGC (J), 2009, A0004366, 37.49, 40.04, , , , , , 3.02, 8.98, , , , , , , 10.47, , , , , , , , , , , , , , , , , , , , , , , , , , , , , , , , , , , , , , , , , , , , , , , , , , , , , , , , , , , , , , , , , , , , , , , , , , , , , , , , , , , , , , , , , , , , 0.74
1356, GP05-290249, US Patent    AGC (J), 2009, A0004366, 36.04, 39.95, , , , , , 4.02, 7.49, , , , , , , 12.5, , , , , , , , , , , , , , , , , , , , , , , , , , , , , , , , , , , , , , , , , , , , , , , , , , , , , , , , , , , , , , , , , , , , , , , , , , , , , , , , , , , , , , , , , , , , 0.84
1357, GP05-290250, US Patent    AGC (J), 2009, A0004366, 34.92, 32.48, , 10.0, , , 7.6, , 7.49, , , , , , , 7.51, , , , , , , , , , , , , , , , , , , , , , , , , , , , , , , , , , , , , , , , , , , , , , , , , , , , , , , , , , , , , , , , , , , , , , , , , , , , , , , , , , , , , , , , , , , , 0.71
1358, GP05-290251, US Patent    AGC (J), 2009, A0004366, 33.27, 38.06, , , , , 0.93, 4.02, 4.77, , , , , , , 18.95, , , , , , , , , , , , , , , , , , , , , , , , , , , , , , , , , , , , , , , , , , , , , , , , , , , , , , , , , , , , , , , , , , , , , , , , , , , , , , , , , , , , , , , , , , , , 0.77
1359, GP05-290284, US Patent    AGC (J), 2009, A0017196, 27.03, 33.04, 1.97, , , , , 5.44, 5.5, , , , , , , 27.02, , , , , , , , , , , , , , , , , , , , , , , , , , , , , , , , , , , , , , , , , , , , , , , , , , , , , , , , , , , , , , , , , , , , , , , , , , , , , , , , , , , , , , , , , , , , 0.8
1360, GP05-290285, US Patent    AGC (J), 2009, A0017196, 26.97, 33.0, 0.99, , , , , 5.46, 5.51, , , , , , , 27.08, , , , , , , , , , , , , , , , , 0.99, , , , , , , , , , , , , , , , , , , , , , , , , , , , , , , , , , , , , , , , , , , , , , , , , , , , , , , , , , , , , , , , , , , , , , , , , , , 0.74
1361, GP05-290288, US Patent    AGC (J), 2009, A0017196, 25.39, 44.65, 5.1, , , , , 6.09, 6.05, , , , , , 0.54, 12.18, , , , , , , , , , , , , , , , , , , , , , , , , , , , , , , , , , , , , , , , , , , , , , , , , , , , , , , , , , , , , , , , , , , , , , , , , , , , , , , , , , , , , , , , , , , , 0.82
1362, GP05-290289, US Patent    AGC (J), 2009, A0017196, 28.58, 47.56, , , , , , 4.69, 3.82, , , , , 0.09, 0.96, 14.3, , , , , , , , , , , , , , , , , , , , , , , , , , , , , , , , , , , , , , , , , , , , , , , , , , , , , , , , , , , , , , , , , , , , , , , , , , , , , , , , , , , , , , , , , , , , 0.83
1363, GP05-290290, US Patent    AGC (J), 2009, A0017196, 27.67, 44.51, , , , , , 4.91, 4.96, , , , , 0.09, 0.98, 14.87, , , , , , , , , , , , , , , , , 2.01, , , , , , , , , , , , , , , , , , , , , , , , , , , , , , , , , , , , , , , , , , , , , , , , , , , , , , , , , , , , , , , , , , , , , , , , , , , 0.78
1364, GP05-290291, US Patent    AGC (J), 2009, A0017196, 28.22, 47.11, , , , , , 3.83, 5.63, , , , , 0.09, 0.97, 14.15, , , , , , , , , , , , , , , , , , , , , , , , , , , , , , , , , , , , , , , , , , , , , , , , , , , , , , , , , , , , , , , , , , , , , , , , , , , , , , , , , , , , , , , , , , , , 0.81
1365, GP05-290292, US Patent    AGC (J), 2009, A0017196, 27.04, 42.0, 2.99, , , , , 5.04, 4.97, , , , , , , 17.96, , , , , , , , , , , , , , , , , , , , , , , , , , , , , , , , , , , , , , , , , , , , , , , , , , , , , , , , , , , , , , , , , , , , , , , , , , , , , , , , , , , , , , , , , , , , 0.81
1366, GP05-290293, US Patent    AGC (J), 2009, A0017196, 28.02, 41.92, 3.0, , , , , 4.01, 6.03, , , , , , , 17.02, , , , , , , , , , , , , , , , , , , , , , , , , , , , , , , , , , , , , , , , , , , , , , , , , , , , , , , , , , , , , , , , , , , , , , , , , , , , , , , , , , , , , , , , , , , , 0.82
1367, GJ02-292282, Glass Physics & Chemistry, 2009, v. 035  p. 0369, 74.69, , 1.22, , 10.01, , , 14.08, , , , , , , , , , , , , , , , , , , , , , , , , , , , , , , , , , , , , , , , , , , , , , , , , , , , , , , , , , , , , , , , , , , , , , , , , , , , , , , , , , , , , , , , , , , , , , , , , , , , 1.19
1368, GP02-292432, Japanese Patent    Central Glass (J), 2009, A155148, 68.29, , 0.72, 15.48, 1.53, 0.04, , 4.05, 8.12, , , , , , , , 0.53, , , , , , , , , , , , , , , , 1.24, , , , , , , , , , , , , , , , , , , , , , , , , , , , , , , , , , , , , , , , , , , , , , , , , , , , , , , , , , , , , , , , , , , , , , , , , , , 0.79
1369, GP02-292433, Japanese Patent    Central Glass (J), 2009, A155148, 66.99, , 0.55, 15.96, 2.1, 0.04, , 3.09, 7.16, , , , , , , , 1.85, , , , , , , , , , , , , , , , 2.26, , , , , , , , , , , , , , , , , , , , , , , , , , , , , , , , , , , , , , , , , , , , , , , , , , , , , , , , , , , , , , , , , , , , , , , , , , , 0.77
1370, GP02-292434, Japanese Patent    Central Glass (J), 2009, A155148, 67.94, , 0.72, 16.81, 0.22, 0.04, , 4.04, 8.81, , , , , , , , 0.18, , , , , , , , , , , , , , , , 1.24, , , , , , , , , , , , , , , , , , , , , , , , , , , , , , , , , , , , , , , , , , , , , , , , , , , , , , , , , , , , , , , , , , , , , , , , , , , 0.79
1371, GP02-292435, Japanese Patent    Central Glass (J), 2009, A155148, 66.53, , 0.78, 16.51, 3.05, 0.04, , 2.86, 8.04, , , , , , , , 1.0, , , , , , , , , , , , , , , , 1.19, , , , , , , , , , , , , , , , , , , , , , , , , , , , , , , , , , , , , , , , , , , , , , , , , , , , , , , , , , , , , , , , , , , , , , , , , , , 0.7
1372, GP02-292436, Japanese Patent    Central Glass (J), 2009, A155148, 65.58, , 0.78, 16.24, 2.95, 0.04, , 4.54, 6.76, , , , , , , , 1.42, , , , , , , , , , , , , , , , 1.69, , , , , , , , , , , , , , , , , , , , , , , , , , , , , , , , , , , , , , , , , , , , , , , , , , , , , , , , , , , , , , , , , , , , , , , , , , , 0.7
1373, GP02-292437, Japanese Patent    Central Glass (J), 2009, A155148, 67.49, , 1.03, 15.03, 2.54, 0.04, , 3.79, 4.27, , , , , , , , 4.3, , , , , , , , , , , , , , , , 1.51, , , , , , , , , , , , , , , , , , , , , , , , , , , , , , , , , , , , , , , , , , , , , , , , , , , , , , , , , , , , , , , , , , , , , , , , , , , 0.72
1374, GP02-292438, Japanese Patent    Central Glass (J), 2009, A155148, 68.55, , 0.72, 15.44, 2.28, 0.04, , 3.54, 7.25, , , , , , , , 0.94, , , , , , , , , , , , , , , , 1.24, , , , , , , , , , , , , , , , , , , , , , , , , , , , , , , , , , , , , , , , , , , , , , , , , , , , , , , , , , , , , , , , , , , , , , , , , , , 0.82
1375, GP02-292439, Japanese Patent    Central Glass (J), 2009, A155148, 67.47, , 1.03, 14.98, 2.53, 0.04, , 4.28, 4.78, , , , , , , , 3.39, , , , , , , , , , , , , , , , 1.5, , , , , , , , , , , , , , , , , , , , , , , , , , , , , , , , , , , , , , , , , , , , , , , , , , , , , , , , , , , , , , , , , , , , , , , , , , , 0.71
1376, GP02-292440, Japanese Patent    Central Glass (J), 2009, A155148, 65.62, , 1.32, 15.37, 3.06, 0.04, , 5.64, 5.73, , , , , , , , 1.48, , , , , , , , , , , , , , , , 1.74, , , , , , , , , , , , , , , , , , , , , , , , , , , , , , , , , , , , , , , , , , , , , , , , , , , , , , , , , , , , , , , , , , , , , , , , , , , 0.67
1377, GP02-292441, Japanese Patent    Central Glass (J), 2009, A155148, 66.56, , 1.02, 15.96, 3.49, 0.04, , 2.96, 7.48, , , , , , , , 1.0, , , , , , , , , , , , , , , , 1.49, , , , , , , , , , , , , , , , , , , , , , , , , , , , , , , , , , , , , , , , , , , , , , , , , , , , , , , , , , , , , , , , , , , , , , , , , , , 0.76
1378, GP02-293453, US Patent    Konica Minolta (J), 2009, A7566673, 68.54, 2.14, 7.47, , , , 14.09, 3.5, 1.18, , , , , , , , , , , , , , , , 0.06, 0.46, , , , 1.55, , , 1.01, , , , , , , , , , , , , , , , , , , , , , , , , , , , , , , , , , , , , , , , , , , , , , , , , , , , , , , , , , , , , , , , , , , , , , , , , , , 1.11
1379, GP02-293454, US Patent    Konica Minolta (J), 2009, A7566673, 70.11, 4.89, 5.75, , , , 9.5, 5.09, 1.67, , , , , , , , , , , , , , , , 0.06, 0.46, , , , 1.5, , , 0.97, , , , , , , , , , , , , , , , , , , , , , , , , , , , , , , , , , , , , , , , , , , , , , , , , , , , , , , , , , , , , , , , , , , , , , , , , , , 1.01
1380, GP02-293455, US Patent    Konica Minolta (J), 2009, A7566673, 71.93, 4.99, 5.89, , , , 8.46, 4.59, 1.48, , , , , , , , , , , , , , , , 0.07, , , 0.38, , 1.34, , , 0.87, , , , , , , , , , , , , , , , , , , , , , , , , , , , , , , , , , , , , , , , , , , , , , , , , , , , , , , , , , , , , , , , , , , , , , , , , , , 1.15
1381, GP02-293456, US Patent    Konica Minolta (J), 2009, A7566673, 74.46, , 6.14, , , , 9.43, 5.05, 1.66, , , , , , , , , , , , , , , 0.61, 0.06, , , , , 1.57, , , 1.02, , , , , , , , , , , , , , , , , , , , , , , , , , , , , , , , , , , , , , , , , , , , , , , , , , , , , , , , , , , , , , , , , , , , , , , , , , , 1.18
1382, GP02-293457, US Patent    Konica Minolta (J), 2009, A7566673, 68.27, 1.99, 7.43, , , , 11.19, 6.01, 2.01, , , , , , , , , , , , , , , , 0.04, 0.46, , , , 1.58, , , 1.02, , , , , , , , , , , , , , , , , , , , , , , , , , , , , , , , , , , , , , , , , , , , , , , , , , , , , , , , , , , , , , , , , , , , , , , , , , , 0.99
1383, GP02-293458, US Patent    Konica Minolta (J), 2009, A7566673, 69.95, 2.16, 7.66, , , , 14.07, 3.39, 1.27, , , , , , , , , , , , , , , , , , , , , 1.5, , , , , , , , , , , , , , , , , , , , , , , , , , , , , , , , , , , , , , , , , , , , , , , , , , , , , , , , , , , , , , , , , , , , , , , , , , , , , , 1.2
1384, GP02-293459, US Patent    Konica Minolta (J), 2009, A7566673, 67.66, 2.13, 7.28, 2.94, , , 13.9, 3.45, 1.13, , , , , , , , , , , , , , , , 0.02, , , , , 1.49, , , , , , , , , , , , , , , , , , , , , , , , , , , , , , , , , , , , , , , , , , , , , , , , , , , , , , , , , , , , , , , , , , , , , , , , , , , , , , 1.21
1385, GP02-293460, US Patent    Konica Minolta (J), 2009, A7566673, 61.8, 0.89, 9.11, 11.51, , , 9.12, 1.5, 1.12, , , , , , , 2.28, , , , , , , , , 0.11, , , , , 1.86, , , , , , , , 0.7, , , , , , , , , , , , , , , , , , , , , , , , , , , , , , , , , , , , , , , , , , , , , , , , , , , , , , , , , , , , , , , , , , , , , , 0.97
1386, GP02-293461, US Patent    Konica Minolta (J), 2009, A7566673, 62.01, 0.99, 8.91, 8.86, 1.12, 0.41, 8.39, 2.93, 1.46, , , , , , , 2.31, 0.6, , , , , , , , 0.09, 0.23, , , , 1.18, , , 0.51, , , , , , , , , , , , , , , , , , , , , , , , , , , , , , , , , , , , , , , , , , , , , , , , , , , , , , , , , , , , , , , , , , , , , , , , , , , 0.91
1387, GP02-294176, US Patent, 2009, A0291820, 62.77, , 0.59, 1.35, , , 27.87, , 2.48, , , , , , , 3.48, , , , , , , , , , , , , , , , , , , , , 1.46, , , , , , , , , , , , , , , , , , , , , , , , , , , , , , , , , , , , , , , , , , , , , , , , , , , , , , , , , , , , , , , , , , , , , , , 1.6
1388, GP02-294177, US Patent, 2009, A0291820, 64.73, , 0.57, , , , 30.32, , 2.49, , , , , , , 0.46, , , , , , , , , , , , , , , , , , , , , 1.43, , , , , , , , , , , , , , , , , , , , , , , , , , , , , , , , , , , , , , , , , , , , , , , , , , , , , , , , , , , , , , , , , , , , , , , 2.2
1389, GP02-294178, US Patent, 2009, A0291820, 61.44, , 2.26, 1.43, , 0.75, 25.09, , 2.57, , , , , , , 4.25, , , , , , , , , , , , , , , , , , 0.67, , , 1.54, , , , , , , , , , , , , , , , , , , , , , , , , , , , , , , , , , , , , , , , , , , , , , , , , , , , , , , , , , , , , , , , , , , , , , , 1.9
1390, GP02-294179, US Patent, 2009, A0291820, 62.84, , 2.72, , , , 27.83, , 2.47, , , , , , , 2.66, , , , , , , , , , , , , , , , , , , , , 1.48, , , , , , , , , , , , , , , , , , , , , , , , , , , , , , , , , , , , , , , , , , , , , , , , , , , , , , , , , , , , , , , , , , , , , , , 1.9
1391, GP02-294180, US Patent, 2009, A0291820, 61.57, , 0.57, 6.55, , , 27.38, , 2.52, , , , , , , , , , , , , , , , , , , , , , , , , , , , 1.41, , , , , , , , , , , , , , , , , , , , , , , , , , , , , , , , , , , , , , , , , , , , , , , , , , , , , , , , , , , , , , , , , , , , , , , 1.8
1392, GP02-294181, US Patent, 2009, A0291820, 62.79, , 0.59, 1.36, , , 27.82, , 2.5, , , , , , , 2.42, 1.06, , , , , , , , , , , , , , , , , , , , 1.46, , , , , , , , , , , , , , , , , , , , , , , , , , , , , , , , , , , , , , , , , , , , , , , , , , , , , , , , , , , , , , , , , , , , , , , 2.3
1393, GP02-294182, US Patent, 2009, A0291820, 62.79, , 0.59, 1.36, , 0.72, 27.79, , 2.51, , , , , , , 2.77, , , , , , , , , , , , , , , , , , , , , 1.47, , , , , , , , , , , , , , , , , , , , , , , , , , , , , , , , , , , , , , , , , , , , , , , , , , , , , , , , , , , , , , , , , , , , , , , 1.8
1394, GP02-294183, US Patent, 2009, A0291820, 62.79, , 0.58, 1.34, 1.92, , 27.82, , 2.52, , , , , , , 1.59, , , , , , , , , , , , , , , , , , , , , 1.44, , , , , , , , , , , , , , , , , , , , , , , , , , , , , , , , , , , , , , , , , , , , , , , , , , , , , , , , , , , , , , , , , , , , , , , 2.4
1395, GP02-294184, US Patent, 2009, A0291820, 62.79, , 1.62, , , , 27.8, 1.77, 1.17, , , , , , , 2.91, , , , , , , , , , , , , , , , , , , , , 1.94, , , , , , , , , , , , , , , , , , , , , , , , , , , , , , , , , , , , , , , , , , , , , , , , , , , , , , , , , , , , , , , , , , , , , , , 1.9
1396, GP02-294185, US Patent, 2009, A0291820, 62.87, , 0.59, 1.36, , , 27.75, , 2.91, , , , , , , 2.16, , , , , , , , , , , , , , , , , 0.89, , , , 1.47, , , , , , , , , , , , , , , , , , , , , , , , , , , , , , , , , , , , , , , , , , , , , , , , , , , , , , , , , , , , , , , , , , , , , , , 1.8
1397, GJ09-294652, J. Non-Crystalline Solids, 2009, v. 355  p. 2622, 51.2, , 5.0, , , , , , , , , , , , , , , , , , , , , , , , , , , , , , , 8.5, , , 35.3, , , , , , , , , , , , , , , , , , , , , , , , , , , , , , , , , , , , , , , , , , , , , , , , , , , , , , , , , , , , , , , , , , , , , , , 0.84
1398, GJ09-294653, J. Non-Crystalline Solids, 2009, v. 355  p. 2622, 41.1, , 6.4, , , , , , , , , , , , , , , , , , , , , , , , , , , , , , , 8.6, , , 43.9, , , , , , , , , , , , , , , , , , , , , , , , , , , , , , , , , , , , , , , , , , , , , , , , , , , , , , , , , , , , , , , , , , , , , , , 0.72
1399, GJ09-294654, J. Non-Crystalline Solids, 2009, v. 355  p. 2622, 34.4, , 8.7, , , , , , , , , , , , , , , , , , , , , , , , , , , , , , , 8.6, , , 48.3, , , , , , , , , , , , , , , , , , , , , , , , , , , , , , , , , , , , , , , , , , , , , , , , , , , , , , , , , , , , , , , , , , , , , , , 0.72
1400, GJ09-294655, J. Non-Crystalline Solids, 2009, v. 355  p. 2622, 30.87, , 10.39, , , , , , , , , , , , , , , , , , , , , , , , , , , , , , , 11.29, , , 47.45, , , , , , , , , , , , , , , , , , , , , , , , , , , , , , , , , , , , , , , , , , , , , , , , , , , , , , , , , , , , , , , , , , , , , , , 0.79
1401, GJ09-294656, J. Non-Crystalline Solids, 2009, v. 355  p. 2622, 23.88, , 11.79, , , , , , , , , , , , , , , , , , , , , , , , , , , , , , , 13.99, , , 50.34, , , , , , , , , , , , , , , , , , , , , , , , , , , , , , , , , , , , , , , , , , , , , , , , , , , , , , , , , , , , , , , , , , , , , , , 0.85
1402, GJ09-294657, J. Non-Crystalline Solids, 2009, v. 355  p. 2622, 30.9, , 15.3, , , , , , , , , , , , , , , , , , , , , , , , , , , , , , , 8.6, , , 45.2, , , , , , , , , , , , , , , , , , , , , , , , , , , , , , , , , , , , , , , , , , , , , , , , , , , , , , , , , , , , , , , , , , , , , , , 0.88
1403, GJ09-294658, J. Non-Crystalline Solids, 2009, v. 355  p. 2622, 25.17, , 15.68, , , , , , , , , , , , , , , , , , , , , , , , , , , , , , , 8.79, , , 50.36, , , , , , , , , , , , , , , , , , , , , , , , , , , , , , , , , , , , , , , , , , , , , , , , , , , , , , , , , , , , , , , , , , , , , , , 0.82
1404, GJ09-294659, J. Non-Crystalline Solids, 2009, v. 355  p. 2622, 15.7, , 19.1, , , , , , , , , , , , , , , , , , , , , , , , , , , , , , , 9.4, , , 55.8, , , , , , , , , , , , , , , , , , , , , , , , , , , , , , , , , , , , , , , , , , , , , , , , , , , , , , , , , , , , , , , , , , , , , , , 0.87
1405, GJ20-294660, J. Non-Crystalline Solids, 2009, v. 355  p. 2622, 0.1, , 24.28, , , , , , , , , , , , , , , , , , , , , , , , , , , , , , , 12.79, , , 62.83, , , , , , , , , , , , , , , , , , , , , , , , , , , , , , , , , , , , , , , , , , , , , , , , , , , , , , , , , , , , , , , , , , , , , , , 0.95
1406, GJ09-294661, J. Non-Crystalline Solids, 2009, v. 355  p. 2622, 13.7, , 24.6, , , , , , , , , , , , , , , , , , , , , , , , , , , , , , , 8.1, , , 53.6, , , , , , , , , , , , , , , , , , , , , , , , , , , , , , , , , , , , , , , , , , , , , , , , , , , , , , , , , , , , , , , , , , , , , , , 0.9
1407, GJ20-294662, J. Non-Crystalline Solids, 2009, v. 355  p. 2622, 0.1, , 26.7, , , , , , , , , , , , , , , , , , , , , , , , , , , , , , , 8.2, , , 65.0, , , , , , , , , , , , , , , , , , , , , , , , , , , , , , , , , , , , , , , , , , , , , , , , , , , , , , , , , , , , , , , , , , , , , , , 0.87
1408, GP03-296517, US Patent    Konica Minolta (J), 2010, A7687419, 61.19, 2.37, 7.83, 13.16, , , 7.36, 2.46, 1.36, , , , , , , , , , , , , , , , 0.08, 0.22, , , , 3.52, , , 0.45, , , , , , , , , , , , , , , , , , , , , , , , , , , , , , , , , , , , , , , , , , , , , , , , , , , , , , , , , , , , , , , , , , , , , , , , , , , 1.14
1409, GP03-296518, US Patent    Konica Minolta (J), 2010, A7687419, 60.74, 1.04, 8.67, 13.06, , , 9.52, 1.66, 1.09, , , , , , , , , , , , , , , , 0.08, 0.22, , , , 3.48, , , 0.44, , , , , , , , , , , , , , , , , , , , , , , , , , , , , , , , , , , , , , , , , , , , , , , , , , , , , , , , , , , , , , , , , , , , , , , , , , , 1.07
1410, GP03-296519, US Patent    Konica Minolta (J), 2010, A7687419, 60.45, 0.97, 8.71, 13.22, , , 8.0, 2.87, 1.49, , , , , , , , , , , , , , , , 0.08, 0.23, , , , 3.53, , , 0.45, , , , , , , , , , , , , , , , , , , , , , , , , , , , , , , , , , , , , , , , , , , , , , , , , , , , , , , , , , , , , , , , , , , , , , , , , , , 1.06
1411, GP02-296520, US Patent    Konica Minolta (J), 2010, A7687419, 63.35, 1.4, 8.26, 8.78, , , 11.03, 2.26, 1.1, , , , , , , , , , , , , , , , 0.08, 0.32, , , , 2.83, , , 0.59, , , , , , , , , , , , , , , , , , , , , , , , , , , , , , , , , , , , , , , , , , , , , , , , , , , , , , , , , , , , , , , , , , , , , , , , , , , 1.1
1412, GP02-296521, US Patent    Konica Minolta (J), 2010, A7687419, 63.07, 1.33, 8.29, 8.88, , , 9.09, 3.88, 1.64, , , , , , , , , , , , , , , , 0.06, 0.3, , , , 2.86, , , 0.6, , , , , , , , , , , , , , , , , , , , , , , , , , , , , , , , , , , , , , , , , , , , , , , , , , , , , , , , , , , , , , , , , , , , , , , , , , , 1.08
1413, GP02-296522, US Patent    Konica Minolta (J), 2010, A7687419, 62.13, 1.07, 8.87, 8.76, , , 9.74, 1.7, 1.12, , , , , , , 2.28, , , , , , , , , 0.08, 0.23, , , , 3.57, , , 0.45, , , , , , , , , , , , , , , , , , , , , , , , , , , , , , , , , , , , , , , , , , , , , , , , , , , , , , , , , , , , , , , , , , , , , , , , , , , 1.34
1414, GP02-296523, US Patent    Konica Minolta (J), 2010, A7687419, 61.95, 0.99, 8.89, 8.85, , , 8.17, 2.93, 1.53, , , , , , , 2.31, , , , , , , , , 0.09, 0.23, , , , 3.6, , , 0.46, , , , , , , , , , , , , , , , , , , , , , , , , , , , , , , , , , , , , , , , , , , , , , , , , , , , , , , , , , , , , , , , , , , , , , , , , , , 1.18
1415, GP02-296524, US Patent    Konica Minolta (J), 2010, A7687419, 63.12, 1.08, 9.01, 5.77, , , 9.89, 1.73, 1.14, , , , , , , 3.86, , , , , , , , , 0.09, 0.23, , , , 3.62, , , 0.46, , , , , , , , , , , , , , , , , , , , , , , , , , , , , , , , , , , , , , , , , , , , , , , , , , , , , , , , , , , , , , , , , , , , , , , , , , , 1.35
1416, GP02-296525, US Patent    Konica Minolta (J), 2010, A7687419, 62.96, 1.0, 9.04, 5.83, , , 8.3, 2.97, 1.55, , , , , , , 3.91, , , , , , , , , 0.09, 0.23, , , , 3.66, , , 0.46, , , , , , , , , , , , , , , , , , , , , , , , , , , , , , , , , , , , , , , , , , , , , , , , , , , , , , , , , , , , , , , , , , , , , , , , , , , 1.38
1417, GP02-296526, US Patent    Konica Minolta (J), 2010, A7687419, 60.76, 1.04, 8.67, 13.08, , , 9.52, 1.66, 1.09, , , , , , , 2.23, , , , , , , , , 0.08, 0.22, , , , 1.21, , , 0.44, , , , , , , , , , , , , , , , , , , , , , , , , , , , , , , , , , , , , , , , , , , , , , , , , , , , , , , , , , , , , , , , , , , , , , , , , , , 1.05
1418, GP02-297093, US Patent    AGC (J), 2010, A0137122, 67.99, , 3.06, 11.16, 3.34, , , 6.45, 2.32, , , , , , , , 5.43, , , , , , , , , , , , , , , , 0.25, , , , , , , , , , , , , , , , , , , , , , , , , , , , , , , , , , , , , , , , , , , , , , , , , , , , , , , , , , , , , , , , , , , , , , , , , , , 0.77
1419, GP02-297094, US Patent    AGC (J), 2010, A0137122, 63.79, , 4.84, 7.44, 5.11, 0.43, , 5.27, 3.18, , , , , , , , 8.43, , , , , , , , , , , , , , , , 1.51, , , , , , , , , , , , , , , , , , , , , , , , , , , , , , , , , , , , , , , , , , , , , , , , , , , , , , , , , , , , , , , , , , , , , , , , , , , 0.75
1420, GP02-297095, US Patent    AGC (J), 2010, A0137122, 63.92, , 4.87, 7.39, 6.02, 0.43, , 5.23, 3.16, , , , , , , , 7.42, , , , , , , , , , , , , , , , 1.56, , , , , , , , , , , , , , , , , , , , , , , , , , , , , , , , , , , , , , , , , , , , , , , , , , , , , , , , , , , , , , , , , , , , , , , , , , , 0.76
1421, GP02-297096, US Patent    AGC (J), 2010, A0137122, 64.02, , 4.87, 9.49, 3.95, 3.41, , 5.2, 3.21, , , , , , , , 5.31, , , , , , , , , , , , , , , , 0.54, , , , , , , , , , , , , , , , , , , , , , , , , , , , , , , , , , , , , , , , , , , , , , , , , , , , , , , , , , , , , , , , , , , , , , , , , , , 0.72
1422, GP02-297097, US Patent    AGC (J), 2010, A0137122, 60.9, , 9.01, 9.69, 6.97, 2.42, , 8.41, 2.07, , , , , , , , , , , , , , , , , , , , , , , , 0.53, , , , , , , , , , , , , , , , , , , , , , , , , , , , , , , , , , , , , , , , , , , , , , , , , , , , , , , , , , , , , , , , , , , , , , , , , , , 0.73
1423, GP02-297098, US Patent    AGC (J), 2010, A0137122, 66.59, , 4.68, 5.34, 6.23, 1.58, , 3.8, 5.42, , , , , , , , 4.67, , , , , , , , , , , , , , , , 1.69, , , , , , , , , , , , , , , , , , , , , , , , , , , , , , , , , , , , , , , , , , , , , , , , , , , , , , , , , , , , , , , , , , , , , , , , , , , 0.69
1424, GP02-297099, US Patent    AGC (J), 2010, A0137122, 66.26, , 6.03, 7.3, 7.3, , , 5.47, 5.03, , , , , , , , 1.73, , , , , , , , , , , , , , , , 0.88, , , , , , , , , , , , , , , , , , , , , , , , , , , , , , , , , , , , , , , , , , , , , , , , , , , , , , , , , , , , , , , , , , , , , , , , , , , 0.69
1425, GP05-297143, US Patent    Hoya Corp. (J), 2010, A0160141, 45.0, 20.0, 10.0, 10.0, 5.0, , , 5.0, 5.0, , , , , , , , , , , , , , , , , , , , , , , , , , , , , , , , , , , , , , , , , , , , , , , , , , , , , , , , , , , , , , , , , , , , , , , , , , , , , , , , , , , , , , , , , , , , , , , , , , , 0.76
1426, GP03-297144, US Patent    Hoya Corp. (J), 2010, A0160141, 50.0, 10.0, 10.0, 10.0, 10.0, , , 5.0, 5.0, , , , , , , , , , , , , , , , , , , , , , , , , , , , , , , , , , , , , , , , , , , , , , , , , , , , , , , , , , , , , , , , , , , , , , , , , , , , , , , , , , , , , , , , , , , , , , , , , , , 0.61
1427, GP03-297145, US Patent    Hoya Corp. (J), 2010, A0160141, 50.0, 10.0, 10.0, 10.0, 10.0, , 5.0, 5.0, , , , , , , , , , , , , , , , , , , , , , , , , , , , , , , , , , , , , , , , , , , , , , , , , , , , , , , , , , , , , , , , , , , , , , , , , , , , , , , , , , , , , , , , , , , , , , , , , , , , 0.63
1428, GP03-297146, US Patent    Hoya Corp. (J), 2010, A0160141, 50.0, 10.0, 12.0, 8.0, 20.0, , , , , , , , , , , , , , , , , , , , , , , , , , , , , , , , , , , , , , , , , , , , , , , , , , , , , , , , , , , , , , , , , , , , , , , , , , , , , , , , , , , , , , , , , , , , , , , , , , , , , , , 0.64
1429, GP05-297147, US Patent    Hoya Corp. (J), 2010, A0160141, 50.0, 20.0, 12.0, 8.0, , , , 5.0, 5.0, , , , , , , , , , , , , , , , , , , , , , , , , , , , , , , , , , , , , , , , , , , , , , , , , , , , , , , , , , , , , , , , , , , , , , , , , , , , , , , , , , , , , , , , , , , , , , , , , , , 0.85
